Repository: DomagojLP1/Diplomski_rad_RBF

File: Data/Catia_output_csv/IB_SD_DU-D6d0S2-F0d03-Vc45d0_CATPart_analiza_delaminacije.csv
Body,Sketch,Fill,Point,Promjer,Sx,Posmak,Brzina_rezanja,Uzorak,Mjerenje,Fill_Povrsina,Split_povrsina,Opseg_delminacije,MaxD,AvgD
DU-D6d0S2-F0d03-Vc45d0,D6d0S2-F0d03-Vc45d0-MJ001-K16_DU,Split.D6d0S2-F0d03-Vc45d0-MJ001-K16_DU,Point.25,6.0,2,0.03,45.0,J001,16_DU,38.7165971373289,10.4422632550207,40.2379099288075,4.49363117138008,3.76845774339556
DU-D6d0S2-F0d03-Vc45d0,D6d0S2-F0d03-Vc45d0-MJ002-K16_DU,Split.D6d0S2-F0d03-Vc45d0-MJ002-K16_DU,Point.87,6.0,2,0.03,45.0,J002,16_DU,40.4227351836202,12.148401301312,36.4566945592678,4.49047802992021,3.76884699786921
DU-D6d0S2-F0d03-Vc45d0,D6d0S2-F0d03-Vc45d0-MJ003-K17_DU,Split.D6d0S2-F0d03-Vc45d0-MJ003-K17_DU,Point.181,6.0,2,0.03,45.0,J003,17_DU,46.8032326026109,18.5288987203027,48.1920483449481,5.11687358195913,4.06865085413431
DU-D6d0S2-F0d03-Vc45d0,D6d0S2-F0d03-Vc45d0-MJ004-K17_DU,Split.D6d0S2-F0d03-Vc45d0-MJ004-K17_DU,Point.11,6.0,2,0.03,45.0,J004,17_DU,45.8904603751266,17.6161264928184,31.0926589323749,5.2052200391739,4.03465158660101
DU-D6d0S2-F0d03-Vc45d0,D6d0S2-F0d03-Vc45d0-MJ005-K18_DU,Split.D6d0S2-F0d03-Vc45d0-MJ005-K18_DU,Point.8,6.0,2,0.03,45.0,J005,18_DU,41.2020028894101,12.9276690071019,26.0522739034663,4.45495621091347,3.81861198080034
DU-D6d0S2-F0d03-Vc45d0,D6d0S2-F0d03-Vc45d0-MJ006-K18_DU,Split.D6d0S2-F0d03-Vc45d0-MJ006-K18_DU,Point.38,6.0,2,0.03,45.0,J006,18_DU,43.0045141361598,14.7301802538517,27.7895877166205,4.83769015052328,3.88059277820896
DU-D6d0S2-F0d03-Vc45d0,D6d0S2-F0d03-Vc45d0-MJ007-K19_DU,Split.D6d0S2-F0d03-Vc45d0-MJ007-K19_DU,Point.24,6.0,2,0.03,45.0,J007,19_DU,40.4839945217834,12.2096606394752,26.3675081106885,4.6699287379158,3.79256473414723
DU-D6d0S2-F0d03-Vc45d0,D6d0S2-F0d03-Vc45d0-MJ008-K19_DU,Split.D6d0S2-F0d03-Vc45d0-MJ008-K19_DU,Point.11,6.0,2,0.03,45.0,J008,19_DU,43.7816409873977,15.5073071050896,31.7657617156469,5.11951499030911,4.10507792136932
DU-D6d0S2-F0d03-Vc45d0,D6d0S2-F0d03-Vc45d0-MJ009-K20_DU,Split.D6d0S2-F0d03-Vc45d0-MJ009-K20_DU,Point.26,6.0,2,0.03,45.0,J009,20_DU,40.1272824672298,11.8529485849217,25.8618351850962,4.54275226645815,3.79269918419028
DU-D6d0S2-F0d03-Vc45d0,D6d0S2-F0d03-Vc45d0-MJ010-K20_DU,Split.D6d0S2-F0d03-Vc45d0-MJ010-K20_DU,Point.13,6.0,2,0.03,45.0,J010,20_DU,39.3663309560632,11.0919970737551,26.9350462601394,4.65150658923846,3.76483424717245

File: Data/Catia_output_csv/IB_SD_DU-D6d0S2-F0d03-Vc60d0_CATPart_analiza_delaminacije.csv
Body,Sketch,Fill,Point,Promjer,Sx,Posmak,Brzina_rezanja,Uzorak,Mjerenje,Fill_Povrsina,Split_povrsina,Opseg_delminacije,MaxD,AvgD
DU-D6d0S2-F0d03-Vc60d0,D6d0S2-F0d03-Vc60d0-MJ001-K16_DU,Split.D6d0S2-F0d03-Vc60d0-MJ001-K16_DU,Point.262,6.0,2,0.03,60.0,J001,16_DU,39.1430406079926,10.8687067256845,25.1147145653297,4.50438418651905,3.71764236782214
DU-D6d0S2-F0d03-Vc60d0,D6d0S2-F0d03-Vc60d0-MJ002-K16_DU,Split.D6d0S2-F0d03-Vc60d0-MJ002-K16_DU,Point.246,6.0,2,0.03,60.0,J002,16_DU,40.8186882020834,12.5443543197753,23.1519672633368,4.35572590870483,3.7395046082689
DU-D6d0S2-F0d03-Vc60d0,D6d0S2-F0d03-Vc60d0-MJ003-K17_DU,Split.D6d0S2-F0d03-Vc60d0-MJ003-K17_DU,Point.306,6.0,2,0.03,60.0,J003,17_DU,47.9069276946184,19.6325938123103,29.1878341226408,4.96399914554244,4.14702939521847
DU-D6d0S2-F0d03-Vc60d0,D6d0S2-F0d03-Vc60d0-MJ004-K17_DU,Split.D6d0S2-F0d03-Vc60d0-MJ004-K17_DU,Point.31,6.0,2,0.03,60.0,J004,17_DU,50.4370821148119,22.1627482325037,33.3344630036542,4.9737858835545,4.22293241095053
DU-D6d0S2-F0d03-Vc60d0,D6d0S2-F0d03-Vc60d0-MJ005-K18_DU,Split.D6d0S2-F0d03-Vc60d0-MJ005-K18_DU,Point.8,6.0,2,0.03,60.0,J005,18_DU,37.9495995103494,9.67526562804124,25.2416594844767,4.5626435466015,3.64686969632913
DU-D6d0S2-F0d03-Vc60d0,D6d0S2-F0d03-Vc60d0-MJ006-K18_DU,Split.D6d0S2-F0d03-Vc60d0-MJ006-K18_DU,Point.46,6.0,2,0.03,60.0,J006,18_DU,42.5711401518947,14.2968062695866,29.4093108092365,4.56719689279595,3.86314441032397
DU-D6d0S2-F0d03-Vc60d0,D6d0S2-F0d03-Vc60d0-MJ007-K19_DU,Split.D6d0S2-F0d03-Vc60d0-MJ007-K19_DU,Point.32,6.0,2,0.03,60.0,J007,19_DU,41.3911582375807,13.1168243552726,27.8846037122574,4.71816101514575,3.82284094766422
DU-D6d0S2-F0d03-Vc60d0,D6d0S2-F0d03-Vc60d0-MJ008-K19_DU,Split.D6d0S2-F0d03-Vc60d0-MJ008-K19_DU,Point.28,6.0,2,0.03,60.0,J008,19_DU,46.0008662333051,17.7265323509969,28.5722823350671,5.1365979886088,4.02214514407955
DU-D6d0S2-F0d03-Vc60d0,D6d0S2-F0d03-Vc60d0-MJ009-K20_DU,Split.D6d0S2-F0d03-Vc60d0-MJ009-K20_DU,Point.21,6.0,2,0.03,60.0,J009,20_DU,40.8456769376643,12.5713430553562,25.2853773373632,4.76774612575135,3.82374592692169
DU-D6d0S2-F0d03-Vc60d0,D6d0S2-F0d03-Vc60d0-MJ010-K20_DU,Split.D6d0S2-F0d03-Vc60d0-MJ010-K20_DU,Point.8,6.0,2,0.03,60.0,J010,20_DU,42.440668869137,14.1663349868288,25.9320589682914,4.55082711091272,3.86253396262334

File: Data/Catia_output_csv/IB_SD_DU-D6d0S2-F0d06-Vc15d0_CATPart_analiza_delaminacije.csv
Body,Sketch,Fill,Point,Promjer,Sx,Posmak,Brzina_rezanja,Uzorak,Mjerenje,Fill_Povrsina,Split_povrsina,Opseg_delminacije,MaxD,AvgD
DU-D6d0S2-F0d06-Vc15d0,D6d0S2-F0d06-Vc15d0-MJ001-K16_DU,Split.D6d0S2-F0d06-Vc15d0-MJ001-K16_DU,Point.150,6.0,2,0.06,15.0,J001,16_DU,40.8154852876458,12.5411514053377,39.1509228968566,4.75678611115804,3.87506248777495
DU-D6d0S2-F0d06-Vc15d0,D6d0S2-F0d06-Vc15d0-MJ002-K16_DU,Split.D6d0S2-F0d06-Vc15d0-MJ002-K16_DU,Point.46,6.0,2,0.06,15.0,J002,16_DU,41.9551963248407,13.6808624425326,37.3042916264197,4.59339820865722,3.89216662175051
DU-D6d0S2-F0d06-Vc15d0,D6d0S2-F0d06-Vc15d0-MJ003-K17_DU,Split.D6d0S2-F0d06-Vc15d0-MJ003-K17_DU,Point.364,6.0,2,0.06,15.0,J003,17_DU,44.9093830557995,16.6350491734914,27.1315077739815,4.74807996551302,3.94376626917327
DU-D6d0S2-F0d06-Vc15d0,D6d0S2-F0d06-Vc15d0-MJ004-K17_DU,Split.D6d0S2-F0d06-Vc15d0-MJ004-K17_DU,Point.4,6.0,2,0.06,15.0,J004,17_DU,44.4828687490293,16.2085348667212,29.0002296128442,4.86864207665203,3.96630674642197
DU-D6d0S2-F0d06-Vc15d0,D6d0S2-F0d06-Vc15d0-MJ005-K18_DU,Split.D6d0S2-F0d06-Vc15d0-MJ005-K18_DU,Point.12,6.0,2,0.06,15.0,J005,18_DU,40.2470678044636,11.9727339221555,26.2822626840882,4.4376680135971,3.71217490203199
DU-D6d0S2-F0d06-Vc15d0,D6d0S2-F0d06-Vc15d0-MJ006-K18_DU,Split.D6d0S2-F0d06-Vc15d0-MJ006-K18_DU,Point.34,6.0,2,0.06,15.0,J006,18_DU,45.1625161582963,16.8881822759881,30.3396490948035,4.88250167197283,4.04567745282643
DU-D6d0S2-F0d06-Vc15d0,D6d0S2-F0d06-Vc15d0-MJ007-K19_DU,Split.D6d0S2-F0d06-Vc15d0-MJ007-K19_DU,Point.38,6.0,2,0.06,15.0,J007,19_DU,40.9784785092616,12.7041446269535,28.3792807449004,4.67423105237659,3.76067003949232
DU-D6d0S2-F0d06-Vc15d0,D6d0S2-F0d06-Vc15d0-MJ008-K19_DU,Split.D6d0S2-F0d06-Vc15d0-MJ008-K19_DU,Point.32,6.0,2,0.06,15.0,J008,19_DU,39.8266990314703,11.5523651491621,27.3274237687988,4.53278097336284,3.80036539286645
DU-D6d0S2-F0d06-Vc15d0,D6d0S2-F0d06-Vc15d0-MJ009-K20_DU,Split.D6d0S2-F0d06-Vc15d0-MJ009-K20_DU,Point.32,6.0,2,0.06,15.0,J009,20_DU,41.7645685283191,13.4902346460109,26.2762117342072,4.59646400053959,3.90554252665032
DU-D6d0S2-F0d06-Vc15d0,D6d0S2-F0d06-Vc15d0-MJ010-K20_DU,Split.D6d0S2-F0d06-Vc15d0-MJ010-K20_DU,Point.11,6.0,2,0.06,15.0,J010,20_DU,43.5469555430422,15.2726216607341,27.5215728091631,4.88905869642514,3.91448458261166

File: Data/Catia_output_csv/IB_SD_DU-D6d0S2-F0d06-Vc30d0_CATPart_analiza_delaminacije.csv
Body,Sketch,Fill,Point,Promjer,Sx,Posmak,Brzina_rezanja,Uzorak,Mjerenje,Fill_Povrsina,Split_povrsina,Opseg_delminacije,MaxD,AvgD
DU-D6d0S2-F0d06-Vc30d0,D6d0S2-F0d06-Vc30d0-MJ001-K16_DU,Split.D6d0S2-F0d06-Vc30d0-MJ001-K16_DU,Point.252,6.0,2,0.06,30.0,J001,16_DU,43.2442572616104,14.9699233793022,25.4816650696452,4.69780775917158,3.901797929779
DU-D6d0S2-F0d06-Vc30d0,D6d0S2-F0d06-Vc30d0-MJ002-K16_DU,Split.D6d0S2-F0d06-Vc30d0-MJ002-K16_DU,Point.75,6.0,2,0.06,30.0,J002,16_DU,44.2478118160728,15.9734779337647,38.4721337173042,5.28764213829524,4.01007831431653
DU-D6d0S2-F0d06-Vc30d0,D6d0S2-F0d06-Vc30d0-MJ003-K17_DU,Split.D6d0S2-F0d06-Vc30d0-MJ003-K17_DU,Point.463,6.0,2,0.06,30.0,J003,17_DU,46.0928271246999,17.8184932423917,27.7002420463898,4.8124897604286,3.9728120068478
DU-D6d0S2-F0d06-Vc30d0,D6d0S2-F0d06-Vc30d0-MJ004-K17_DU,Split.D6d0S2-F0d06-Vc30d0-MJ004-K17_DU,Point.13,6.0,2,0.06,30.0,J004,17_DU,45.0416878879969,16.7673540056887,30.2425875109411,5.62419762285277,3.99853545020522
DU-D6d0S2-F0d06-Vc30d0,D6d0S2-F0d06-Vc30d0-MJ005-K18_DU,Split.D6d0S2-F0d06-Vc30d0-MJ005-K18_DU,Point.10,6.0,2,0.06,30.0,J005,18_DU,40.7225357710983,12.4482018887901,28.1176349125835,4.72424091337359,3.79799460842899
DU-D6d0S2-F0d06-Vc30d0,D6d0S2-F0d06-Vc30d0-MJ006-K18_DU,Split.D6d0S2-F0d06-Vc30d0-MJ006-K18_DU,Point.39,6.0,2,0.06,30.0,J006,18_DU,39.2629864135246,10.9886525312164,26.9303597457855,4.50082341551771,3.69758618926367
DU-D6d0S2-F0d06-Vc30d0,D6d0S2-F0d06-Vc30d0-MJ007-K19_DU,Split.D6d0S2-F0d06-Vc30d0-MJ007-K19_DU,Point.8,6.0,2,0.06,30.0,J007,19_DU,42.3047753406921,14.0304414583839,27.4986801984463,4.68358988496038,3.93237517301919
DU-D6d0S2-F0d06-Vc30d0,D6d0S2-F0d06-Vc30d0-MJ008-K19_DU,Split.D6d0S2-F0d06-Vc30d0-MJ008-K19_DU,Point.23,6.0,2,0.06,30.0,J008,19_DU,40.1223391080901,11.8480052257819,25.1655064375871,4.94182626775856,3.7895752656771
DU-D6d0S2-F0d06-Vc30d0,D6d0S2-F0d06-Vc30d0-MJ009-K20_DU,Split.D6d0S2-F0d06-Vc30d0-MJ009-K20_DU,Point.8,6.0,2,0.06,30.0,J009,20_DU,41.0564208705218,12.7820869882137,25.178862990377,4.65636355271223,3.81683230646106
DU-D6d0S2-F0d06-Vc30d0,D6d0S2-F0d06-Vc30d0-MJ010-K20_DU,Split.D6d0S2-F0d06-Vc30d0-MJ010-K20_DU,Point.28,6.0,2,0.06,30.0,J010,20_DU,39.5376529910202,11.2633191087121,25.4493982725421,4.4903290888439,3.74976958061616

File: Data/Catia_output_csv/IB_SD_DU-D6d0S2-F0d06-Vc45d0_CATPart_analiza_delaminacije.csv
Body,Sketch,Fill,Point,Promjer,Sx,Posmak,Brzina_rezanja,Uzorak,Mjerenje,Fill_Povrsina,Split_povrsina,Opseg_delminacije,MaxD,AvgD
DU-D6d0S2-F0d06-Vc45d0,D6d0S2-F0d06-Vc45d0-MJ001-K16_DU,Split.D6d0S2-F0d06-Vc45d0-MJ001-K16_DU,Point.19,6.0,2,0.06,45.0,J001,16_DU,40.7421645800157,12.4678306977075,35.5681007525901,4.87364407536901,3.87994398028229
DU-D6d0S2-F0d06-Vc45d0,D6d0S2-F0d06-Vc45d0-MJ002-K16_DU,Split.D6d0S2-F0d06-Vc45d0-MJ002-K16_DU,Point.21,6.0,2,0.06,45.0,J002,16_DU,40.221659934463,11.9473260521549,40.5994692807697,4.75475355537993,3.7795300726949
DU-D6d0S2-F0d06-Vc45d0,D6d0S2-F0d06-Vc45d0-MJ003-K17_DU,Split.D6d0S2-F0d06-Vc45d0-MJ003-K17_DU,Point.455,6.0,2,0.06,45.0,J003,17_DU,48.4843095191418,20.2099756368336,28.8319916524477,4.89310906593356,4.1402570142608
DU-D6d0S2-F0d06-Vc45d0,D6d0S2-F0d06-Vc45d0-MJ004-K17_DU,Split.D6d0S2-F0d06-Vc45d0-MJ004-K17_DU,Point.14,6.0,2,0.06,45.0,J004,17_DU,44.3404181594044,16.0660842770962,27.3193985636028,4.53165216754007,3.89469372697066
DU-D6d0S2-F0d06-Vc45d0,D6d0S2-F0d06-Vc45d0-MJ005-K18_DU,Split.D6d0S2-F0d06-Vc45d0-MJ005-K18_DU,Point.13,6.0,2,0.06,45.0,J005,18_DU,42.5521319958783,14.2777981135702,27.5621751494558,4.60253191786314,3.85415885031892
DU-D6d0S2-F0d06-Vc45d0,D6d0S2-F0d06-Vc45d0-MJ006-K18_DU,Split.D6d0S2-F0d06-Vc45d0-MJ006-K18_DU,Point.9,6.0,2,0.06,45.0,J006,18_DU,42.3050927876836,14.0307589053754,30.6066654996281,4.64964523827849,3.88583419800672
DU-D6d0S2-F0d06-Vc45d0,D6d0S2-F0d06-Vc45d0-MJ007-K19_DU,Split.D6d0S2-F0d06-Vc45d0-MJ007-K19_DU,Point.25,6.0,2,0.06,45.0,J007,19_DU,43.9531382989359,15.6788044166278,27.9411455340123,5.44795851347268,4.02101397037277
DU-D6d0S2-F0d06-Vc45d0,D6d0S2-F0d06-Vc45d0-MJ009-K20_DU,Split.D6d0S2-F0d06-Vc45d0-MJ009-K20_DU,Point.29,6.0,2,0.06,45.0,J009,20_DU,42.4528471763588,14.1785132940507,26.5690164695283,4.63011903468867,3.88239434756817
DU-D6d0S2-F0d06-Vc45d0,D6d0S2-F0d06-Vc45d0-MJ010-K20_DU,Split.D6d0S2-F0d06-Vc45d0-MJ010-K20_DU,Point.22,6.0,2,0.06,45.0,J010,20_DU,43.087038943622,14.8145534438024,25.4567851372037,4.7512393533185,3.88602029147682
DU-D6d0S2-F0d06-Vc45d0,D6d0S2-F0d06-Vc45d0-MJ008-K19_DU,Split.D6d0S2-F0d06-Vc45d0-MJ008-K19_DU,Point.3,6.0,2,0.06,45.0,J008,19_DU,45.967597932176,17.6932640498679,30.5680482017002,4.96644091417234,4.11734418382936

File: Data/Catia_output_csv/IB_SD_DU-D6d0S2-F0d06-Vc60d0_CATPart_analiza_delaminacije.csv
Body,Sketch,Fill,Point,Promjer,Sx,Posmak,Brzina_rezanja,Uzorak,Mjerenje,Fill_Povrsina,Split_povrsina,Opseg_delminacije,MaxD,AvgD
DU-D6d0S2-F0d06-Vc60d0,D6d0S2-F0d06-Vc60d0-MJ001-K16_DU,Split.D6d0S2-F0d06-Vc60d0-MJ001-K16_DU,Point.151,6.0,2,0.06,60.0,J001,16_DU,40.2630654749567,11.9887315926486,41.4044635974402,4.71230090018846,3.78985963976141
DU-D6d0S2-F0d06-Vc60d0,D6d0S2-F0d06-Vc60d0-MJ002-K16_DU,Split.D6d0S2-F0d06-Vc60d0-MJ002-K16_DU,Point.77,6.0,2,0.06,60.0,J002,16_DU,41.4479787767923,13.1736448944842,42.0199001362448,4.98496427425074,3.92748839214785
DU-D6d0S2-F0d06-Vc60d0,D6d0S2-F0d06-Vc60d0-MJ003-K17_DU,Split.D6d0S2-F0d06-Vc60d0-MJ003-K17_DU,Point.488,6.0,2,0.06,60.0,J003,17_DU,47.4810415787032,19.2067076963951,24.0207440847584,4.75521433629573,4.06814871258726
DU-D6d0S2-F0d06-Vc60d0,D6d0S2-F0d06-Vc60d0-MJ004-K17_DU,Split.D6d0S2-F0d06-Vc60d0-MJ004-K17_DU,Point.27,6.0,2,0.06,60.0,J004,17_DU,46.9588671773659,18.6845332950577,29.0924063290958,4.75928637197897,3.96905336315429
DU-D6d0S2-F0d06-Vc60d0,D6d0S2-F0d06-Vc60d0-MJ005-K18_DU,Split.D6d0S2-F0d06-Vc60d0-MJ005-K18_DU,Point.60,6.0,2,0.06,60.0,J005,18_DU,32.289323084715,4.01498920240696,16.0112181203861,3.38098070870298,3.24890432986987
DU-D6d0S2-F0d06-Vc60d0,D6d0S2-F0d06-Vc60d0-MJ006-K18_DU,Split.D6d0S2-F0d06-Vc60d0-MJ006-K18_DU,Point.88,6.0,2,0.06,60.0,J006,18_DU,31.2787594557334,3.00442557342528,19.3570211995331,3.41270417314357,3.24764746522772
DU-D6d0S2-F0d06-Vc60d0,D6d0S2-F0d06-Vc60d0-MJ007-K19_DU,Split.D6d0S2-F0d06-Vc60d0-MJ007-K19_DU,Point.29,6.0,2,0.06,60.0,J007,19_DU,39.4864917623182,11.2121578800101,25.1029566448721,4.34900798434127,3.76316064198859
DU-D6d0S2-F0d06-Vc60d0,D6d0S2-F0d06-Vc60d0-MJ008-K19_DU,Split.D6d0S2-F0d06-Vc60d0-MJ008-K19_DU,Point.32,6.0,2,0.06,60.0,J008,19_DU,42.4899127684378,14.2155788861297,27.8748770647901,4.97580544604833,3.96968628083757
DU-D6d0S2-F0d06-Vc60d0,D6d0S2-F0d06-Vc60d0-MJ009-K20_DU,Split.D6d0S2-F0d06-Vc60d0-MJ009-K20_DU,Point.13,6.0,2,0.06,60.0,J009,20_DU,42.3319188194211,14.057584937113,26.8873883112775,4.99861614487174,3.99606224582259
DU-D6d0S2-F0d06-Vc60d0,D6d0S2-F0d06-Vc60d0-MJ010-K20_DU,Split.D6d0S2-F0d06-Vc60d0-MJ010-K20_DU,Point.29,6.0,2,0.06,60.0,J010,20_DU,40.5981889506249,12.3238550683167,26.461524726678,4.41178652358739,3.81228504977858

File: Data/Catia_output_csv/IB_SD_DU-D6d0S2-F0d09-Vc15d0_CATPart_analiza_delaminacije.csv
Body,Sketch,Fill,Point,Promjer,Sx,Posmak,Brzina_rezanja,Uzorak,Mjerenje,Fill_Povrsina,Split_povrsina,Opseg_delminacije,MaxD,AvgD
DU-D6d0S2-F0d09-Vc15d0,D6d0S2-F0d09-Vc15d0-MJ001-K16_DU,Split.D6d0S2-F0d09-Vc15d0-MJ001-K16_DU,Point.734,6.0,2,0.09,15.0,J001,16_DU,33.2681958859307,4.99386200362252,12.8324075063824,3.37248074554915,3.26529450963417
DU-D6d0S2-F0d09-Vc15d0,D6d0S2-F0d09-Vc15d0-MJ002-K16_DU,Split.D6d0S2-F0d09-Vc15d0-MJ002-K16_DU,Point.654,6.0,2,0.09,15.0,J002,16_DU,41.90392975668,13.6295958743718,24.1397737495368,4.7567293534051,3.80223220190958
DU-D6d0S2-F0d09-Vc15d0,D6d0S2-F0d09-Vc15d0-MJ003-K17_DU,Split.D6d0S2-F0d09-Vc15d0-MJ003-K17_DU,Point.1201,6.0,2,0.09,15.0,J003,17_DU,47.7413361686693,19.4670022863612,27.8296367479689,4.78699963168992,4.13827700788401
DU-D6d0S2-F0d09-Vc15d0,D6d0S2-F0d09-Vc15d0-MJ004-K17_DU,Split.D6d0S2-F0d09-Vc15d0-MJ004-K17_DU,Point.13,6.0,2,0.09,15.0,J004,17_DU,47.7179146268112,19.4435807445031,31.6046219302154,5.09498087976263,4.0889485907474
DU-D6d0S2-F0d09-Vc15d0,D6d0S2-F0d09-Vc15d0-MJ005-K18_DU,Split.D6d0S2-F0d09-Vc15d0-MJ005-K18_DU,Point.13,6.0,2,0.09,15.0,J005,18_DU,41.0689238441689,12.7945899618608,29.6938675747386,4.91140114547899,3.77928854792125
DU-D6d0S2-F0d09-Vc15d0,D6d0S2-F0d09-Vc15d0-MJ006-K18_DU,Split.D6d0S2-F0d09-Vc15d0-MJ006-K18_DU,Point.42,6.0,2,0.09,15.0,J006,18_DU,13.8454377363398,0.237257697036025,15.5044746541819,3.4817419369012,2.74824613794121
DU-D6d0S2-F0d09-Vc15d0,D6d0S2-F0d09-Vc15d0-MJ007-K19_DU,Split.D6d0S2-F0d09-Vc15d0-MJ007-K19_DU,Point.21,6.0,2,0.09,15.0,J007,19_DU,43.6558871068305,15.3815532245225,27.5227275577588,4.84621187640363,3.97487850576972
DU-D6d0S2-F0d09-Vc15d0,D6d0S2-F0d09-Vc15d0-MJ008-K19_DU,Split.D6d0S2-F0d09-Vc15d0-MJ008-K19_DU,Point.26,6.0,2,0.09,15.0,J008,19_DU,41.5194048538964,13.2450709715882,26.3561482433594,4.82945169924728,3.88179303538149
DU-D6d0S2-F0d09-Vc15d0,D6d0S2-F0d09-Vc15d0-MJ009-K20_DU,Split.D6d0S2-F0d09-Vc15d0-MJ009-K20_DU,Point.31,6.0,2,0.09,15.0,J009,20_DU,39.4363639855416,11.1620301032335,25.3808999780667,4.3971548611463,3.78544628057239
DU-D6d0S2-F0d09-Vc15d0,D6d0S2-F0d09-Vc15d0-MJ010-K20_DU,Split.D6d0S2-F0d09-Vc15d0-MJ010-K20_DU,Point.26,6.0,2,0.09,15.0,J010,20_DU,40.6245173972698,12.3501835149617,26.794271067445,5.11870441301233,3.81998841222367

File: Data/Catia_output_csv/IB_SD_DU-D6d0S2-F0d09-Vc30d0_CATPart_analiza_delaminacije.csv
Body,Sketch,Fill,Point,Promjer,Sx,Posmak,Brzina_rezanja,Uzorak,Mjerenje,Fill_Povrsina,Split_povrsina,Opseg_delminacije,MaxD,AvgD
DU-D6d0S2-F0d09-Vc30d0,D6d0S2-F0d09-Vc30d0-MJ001-K16_DU,Split.D6d0S2-F0d09-Vc30d0-MJ001-K16_DU,Point.863,6.0,2,0.09,30.0,J001,16_DU,42.190908508197,13.9165746258889,20.5701900611232,4.58899992900193,3.89789777566155
DU-D6d0S2-F0d09-Vc30d0,D6d0S2-F0d09-Vc30d0-MJ002-K16_DU,Split.D6d0S2-F0d09-Vc30d0-MJ002-K16_DU,Point.772,6.0,2,0.09,30.0,J002,16_DU,42.1152468772191,13.840912994911,24.8560712101278,4.65485742671885,3.87729635733503
DU-D6d0S2-F0d09-Vc30d0,D6d0S2-F0d09-Vc30d0-MJ003-K17_DU,Split.D6d0S2-F0d09-Vc30d0-MJ003-K17_DU,Point.736,6.0,2,0.09,30.0,J003,17_DU,47.879163579537,19.6048296972288,25.3565163758588,5.02134571573513,4.15050633941034
DU-D6d0S2-F0d09-Vc30d0,D6d0S2-F0d09-Vc30d0-MJ004-K17_DU,Split.D6d0S2-F0d09-Vc30d0-MJ004-K17_DU,Point.10,6.0,2,0.09,30.0,J004,17_DU,47.2171352806095,18.9428013983014,30.730857663994,4.88368885337698,4.08518493202904
DU-D6d0S2-F0d09-Vc30d0,D6d0S2-F0d09-Vc30d0-MJ005-K18_DU,Split.D6d0S2-F0d09-Vc30d0-MJ005-K18_DU,Point.35,6.0,2,0.09,30.0,J005,18_DU,40.9983370477917,12.7240031654835,27.8275560242148,4.71680111602048,3.80497935746147
DU-D6d0S2-F0d09-Vc30d0,D6d0S2-F0d09-Vc30d0-MJ006-K18_DU,Split.D6d0S2-F0d09-Vc30d0-MJ006-K18_DU,Point.36,6.0,2,0.09,30.0,J006,18_DU,43.337333481402,15.0629995990939,28.6266994211156,4.90184187625966,3.89640349113173
DU-D6d0S2-F0d09-Vc30d0,D6d0S2-F0d09-Vc30d0-MJ007-K19_DU,Split.D6d0S2-F0d09-Vc30d0-MJ007-K19_DU,Point.3,6.0,2,0.09,30.0,J007,19_DU,40.5236340529465,12.2493001706385,25.3794051811958,4.64067969873386,3.80066450363871
DU-D6d0S2-F0d09-Vc30d0,D6d0S2-F0d09-Vc30d0-MJ008-K19_DU,Split.D6d0S2-F0d09-Vc30d0-MJ008-K19_DU,Point.21,6.0,2,0.09,30.0,J008,19_DU,41.60045872944,13.3261248471318,27.7104656528091,5.16227323654544,3.92539692998081
DU-D6d0S2-F0d09-Vc30d0,D6d0S2-F0d09-Vc30d0-MJ009-K20_DU,Split.D6d0S2-F0d09-Vc30d0-MJ009-K20_DU,Point.7,6.0,2,0.09,30.0,J009,20_DU,41.6917010719286,13.4173671896205,24.6645686331671,4.55726194869562,3.84416841125925
DU-D6d0S2-F0d09-Vc30d0,D6d0S2-F0d09-Vc30d0-MJ010-K20_DU,Split.D6d0S2-F0d09-Vc30d0-MJ010-K20_DU,Point.38,6.0,2,0.09,30.0,J010,20_DU,42.2421667599023,13.9678328775942,29.7089369975701,4.95662252587028,3.96451426122748

File: Data/Catia_output_csv/IB_SD_DU-D6d0S2-F0d09-Vc45d0_CATPart_analiza_delaminacije.csv
Body,Sketch,Fill,Point,Promjer,Sx,Posmak,Brzina_rezanja,Uzorak,Mjerenje,Fill_Povrsina,Split_povrsina,Opseg_delminacije,MaxD,AvgD
DU-D6d0S2-F0d09-Vc45d0,D6d0S2-F0d09-Vc45d0-MJ001-K16_DU,Split.D6d0S2-F0d09-Vc45d0-MJ001-K16_DU,Point.685,6.0,2,0.09,45.0,J001,16_DU,41.7961794025629,13.5218455202547,24.5233137437988,4.60043768621328,3.79455663089785
DU-D6d0S2-F0d09-Vc45d0,D6d0S2-F0d09-Vc45d0-MJ002-K16_DU,Split.D6d0S2-F0d09-Vc45d0-MJ002-K16_DU,Point.696,6.0,2,0.09,45.0,J002,16_DU,42.3946795095852,14.1203456272771,24.4286607323288,4.40827689768226,3.80062042381635
DU-D6d0S2-F0d09-Vc45d0,D6d0S2-F0d09-Vc45d0-MJ003-K17_DU,Split.D6d0S2-F0d09-Vc45d0-MJ003-K17_DU,Point.948,6.0,2,0.09,45.0,J003,17_DU,48.8077805502203,20.5334466679121,28.9092867898307,4.99318739905671,4.19617898308185
DU-D6d0S2-F0d09-Vc45d0,D6d0S2-F0d09-Vc45d0-MJ004-K17_DU,Split.D6d0S2-F0d09-Vc45d0-MJ004-K17_DU,Point.46,6.0,2,0.09,45.0,J004,17_DU,47.6616182745117,19.3872843922036,31.5623090790667,5.05884351343166,4.16080425898345
DU-D6d0S2-F0d09-Vc45d0,D6d0S2-F0d09-Vc45d0-MJ005-K18_DU,Split.D6d0S2-F0d09-Vc45d0-MJ005-K18_DU,Point.14,6.0,2,0.09,45.0,J005,18_DU,43.02194127389,14.7476073915819,29.9908036811458,4.59833508012759,3.84444910220126
DU-D6d0S2-F0d09-Vc45d0,D6d0S2-F0d09-Vc45d0-MJ006-K18_DU,Split.D6d0S2-F0d09-Vc45d0-MJ006-K18_DU,Point.8,6.0,2,0.09,45.0,J006,18_DU,44.2508516966047,15.9765178142966,28.5818467909462,4.73462025830267,3.97058540558408
DU-D6d0S2-F0d09-Vc45d0,D6d0S2-F0d09-Vc45d0-MJ007-K19_DU,Split.D6d0S2-F0d09-Vc45d0-MJ007-K19_DU,Point.6,6.0,2,0.09,45.0,J007,19_DU,40.1872192365711,11.9128853542629,29.096404875145,4.9116962547437,3.83993198062519
DU-D6d0S2-F0d09-Vc45d0,D6d0S2-F0d09-Vc45d0-MJ008-K19_DU,Split.D6d0S2-F0d09-Vc45d0-MJ008-K19_DU,Point.4,6.0,2,0.09,45.0,J008,19_DU,44.0556562647397,15.7813223824316,25.2777545905247,4.75967172728651,3.88751470549885
DU-D6d0S2-F0d09-Vc45d0,D6d0S2-F0d09-Vc45d0-MJ009-K20_DU,Split.D6d0S2-F0d09-Vc45d0-MJ009-K20_DU,Point.5,6.0,2,0.09,45.0,J009,20_DU,43.7347704560848,15.4604365737766,27.7546252628198,5.27776539410977,3.97851626363569
DU-D6d0S2-F0d09-Vc45d0,D6d0S2-F0d09-Vc45d0-MJ010-K20_DU,Split.D6d0S2-F0d09-Vc45d0-MJ010-K20_DU,Point.11,6.0,2,0.09,45.0,J010,20_DU,40.1748042766063,11.9004703942981,26.9458481566946,4.81185436171574,3.79811803630923

File: Data/Catia_output_csv/IB_SD_DU-D6d0S2-F0d09-Vc60d0_CATPart_analiza_delaminacije.csv
Body,Sketch,Fill,Point,Promjer,Sx,Posmak,Brzina_rezanja,Uzorak,Mjerenje,Fill_Povrsina,Split_povrsina,Opseg_delminacije,MaxD,AvgD
DU-D6d0S2-F0d09-Vc60d0,D6d0S2-F0d09-Vc60d0-MJ001-K16_DU,Split.D6d0S2-F0d09-Vc60d0-MJ001-K16_DU,Point.759,6.0,2,0.09,60.0,J001,16_DU,40.6982129514125,12.4238790691044,23.6587020134849,4.78859110220274,3.74048512806824
DU-D6d0S2-F0d09-Vc60d0,D6d0S2-F0d09-Vc60d0-MJ002-K16_DU,Split.D6d0S2-F0d09-Vc60d0-MJ002-K16_DU,Point.575,6.0,2,0.09,60.0,J002,16_DU,40.5156205653765,12.2412866830683,23.6324839278223,4.65552159161667,3.81296390487277
DU-D6d0S2-F0d09-Vc60d0,D6d0S2-F0d09-Vc60d0-MJ003-K17_DU,Split.D6d0S2-F0d09-Vc60d0-MJ003-K17_DU,Point.884,6.0,2,0.09,60.0,J003,17_DU,48.1127353260996,19.8384014437915,26.887230332436,5.18621781502091,4.1391180270767
DU-D6d0S2-F0d09-Vc60d0,D6d0S2-F0d09-Vc60d0-MJ004-K17_DU,Split.D6d0S2-F0d09-Vc60d0-MJ004-K17_DU,Point.13,6.0,2,0.09,60.0,J004,17_DU,45.514745328109,17.2404114458008,26.7076707642179,4.6862992677751,3.99079694269667
DU-D6d0S2-F0d09-Vc60d0,D6d0S2-F0d09-Vc60d0-MJ005-K18_DU,Split.D6d0S2-F0d09-Vc60d0-MJ005-K18_DU,Point.25,6.0,2,0.09,60.0,J005,18_DU,39.8364016260894,11.5620677437813,27.4089761791939,4.63757095545983,3.7891966052495
DU-D6d0S2-F0d09-Vc60d0,D6d0S2-F0d09-Vc60d0-MJ006-K18_DU,Split.D6d0S2-F0d09-Vc60d0-MJ006-K18_DU,Point.34,6.0,2,0.09,60.0,J006,18_DU,38.6780600221913,10.4037261398832,27.5331785138486,4.43922194077164,3.70076857029854
DU-D6d0S2-F0d09-Vc60d0,D6d0S2-F0d09-Vc60d0-MJ007-K19_DU,Split.D6d0S2-F0d09-Vc60d0-MJ007-K19_DU,Point.3,6.0,2,0.09,60.0,J007,19_DU,43.3548795260103,15.0805456437022,30.0367209877765,5.06760703710731,3.96717948960193
DU-D6d0S2-F0d09-Vc60d0,D6d0S2-F0d09-Vc60d0-MJ008-K19_DU,Split.D6d0S2-F0d09-Vc60d0-MJ008-K19_DU,Point.8,6.0,2,0.09,60.0,J008,19_DU,42.8540254199256,14.5796915376175,32.279248563195,4.96897756618241,3.96273715751418
DU-D6d0S2-F0d09-Vc60d0,D6d0S2-F0d09-Vc60d0-MJ009-K20_DU,Split.D6d0S2-F0d09-Vc60d0-MJ009-K20_DU,Point.3,6.0,2,0.09,60.0,J009,20_DU,41.2906505880836,13.0163167057755,25.943490594756,4.74806638126838,3.87282597180693
DU-D6d0S2-F0d09-Vc60d0,D6d0S2-F0d09-Vc60d0-MJ010-K20_DU,Split.D6d0S2-F0d09-Vc60d0-MJ010-K20_DU,Point.28,6.0,2,0.09,60.0,J010,20_DU,43.7411349797609,15.4668010974528,28.1229086580776,4.95546333164847,4.02069587381957

File: Data/Catia_output_csv/IB_SD_DU-D6d0S2-F0d12-Vc15d0_CATPart_analiza_delaminacije.csv
Body,Sketch,Fill,Point,Promjer,Sx,Posmak,Brzina_rezanja,Uzorak,Mjerenje,Fill_Povrsina,Split_povrsina,Opseg_delminacije,MaxD,AvgD
DU-D6d0S2-F0d12-Vc15d0,D6d0S2-F0d12-Vc15d0-MJ001-K16_DU,Split.D6d0S2-F0d12-Vc15d0-MJ001-K16_DU,Point.128,6.0,2,0.12,15.0,J001,16_DU,42.2946590448943,14.0203251625862,24.9129830078576,4.54930698588274,3.70103752015254
DU-D6d0S2-F0d12-Vc15d0,D6d0S2-F0d12-Vc15d0-MJ002-K16_DU,Split.D6d0S2-F0d12-Vc15d0-MJ002-K16_DU,Point.85,6.0,2,0.12,15.0,J002,16_DU,42.0146427267627,13.7403088444546,24.5170783658101,4.70682627727867,3.83340772051671
DU-D6d0S2-F0d12-Vc15d0,D6d0S2-F0d12-Vc15d0-MJ003-K17_DU,Split.D6d0S2-F0d12-Vc15d0-MJ003-K17_DU,Point.152,6.0,2,0.12,15.0,J003,17_DU,49.1647183838207,20.8903845015126,30.8426074996744,5.27313563279166,4.23099266948516
DU-D6d0S2-F0d12-Vc15d0,D6d0S2-F0d12-Vc15d0-MJ004-K17_DU,Split.D6d0S2-F0d12-Vc15d0-MJ004-K17_DU,Point.46,6.0,2,0.12,15.0,J004,17_DU,49.1436799801613,20.8693460978532,29.776537636808,5.10669304513869,4.14618847396831
DU-D6d0S2-F0d12-Vc15d0,D6d0S2-F0d12-Vc15d0-MJ005-K18_DU,Split.D6d0S2-F0d12-Vc15d0-MJ005-K18_DU,Point.9,6.0,2,0.12,15.0,J005,18_DU,41.2385731772369,12.9642392949288,27.0486141569567,4.5978332612077,3.8221716972135
DU-D6d0S2-F0d12-Vc15d0,D6d0S2-F0d12-Vc15d0-MJ006-K18_DU,Split.D6d0S2-F0d12-Vc15d0-MJ006-K18_DU,Point.14,6.0,2,0.12,15.0,J006,18_DU,43.4152503417592,15.1409164594511,28.0009956318666,4.86824309849346,3.95156936135654
DU-D6d0S2-F0d12-Vc15d0,D6d0S2-F0d12-Vc15d0-MJ007-K19_DU,Split.D6d0S2-F0d12-Vc15d0-MJ007-K19_DU,Point.3,6.0,2,0.12,15.0,J007,19_DU,43.9287201277332,15.654386245425,25.8918146548403,4.93466626685818,3.95727624235417
DU-D6d0S2-F0d12-Vc15d0,D6d0S2-F0d12-Vc15d0-MJ008-K19_DU,Split.D6d0S2-F0d12-Vc15d0-MJ008-K19_DU,Point.3,6.0,2,0.12,15.0,J008,19_DU,43.3205170246255,15.0461831423173,25.9556859176415,4.94611596103231,3.97839970666385
DU-D6d0S2-F0d12-Vc15d0,D6d0S2-F0d12-Vc15d0-MJ009-K20_DU,Split.D6d0S2-F0d12-Vc15d0-MJ009-K20_DU,Point.10,6.0,2,0.12,15.0,J009,20_DU,45.6879358576655,17.4136019753573,29.3949506428458,5.1272977819746,4.0277879864839
DU-D6d0S2-F0d12-Vc15d0,D6d0S2-F0d12-Vc15d0-MJ010-K20_DU,Split.D6d0S2-F0d12-Vc15d0-MJ010-K20_DU,Point.31,6.0,2,0.12,15.0,J010,20_DU,41.9953201538881,13.72098627158,28.0358728504659,5.14304429008675,3.88859067112572

File: Data/Catia_output_csv/IB_SD_DU-D6d0S2-F0d12-Vc30d0_CATPart_analiza_delaminacije.csv
Body,Sketch,Fill,Point,Promjer,Sx,Posmak,Brzina_rezanja,Uzorak,Mjerenje,Fill_Povrsina,Split_povrsina,Opseg_delminacije,MaxD,AvgD
DU-D6d0S2-F0d12-Vc30d0,D6d0S2-F0d12-Vc30d0-MJ001-K16_DU,Split.D6d0S2-F0d12-Vc30d0-MJ001-K16_DU,Point.134,6.0,2,0.12,30.0,J001,16_DU,41.453634393935,13.1793005116269,18.7463389150468,4.77373932610591,3.95827984704013
DU-D6d0S2-F0d12-Vc30d0,D6d0S2-F0d12-Vc30d0-MJ002-K16_DU,Split.D6d0S2-F0d12-Vc30d0-MJ002-K16_DU,Point.120,6.0,2,0.12,30.0,J002,16_DU,40.5775058157458,12.3031719334376,22.0103898959776,4.54361955060373,3.85944842424565
DU-D6d0S2-F0d12-Vc30d0,D6d0S2-F0d12-Vc30d0-MJ003-K17_DU,Split.D6d0S2-F0d12-Vc30d0-MJ003-K17_DU,Point.135,6.0,2,0.12,30.0,J003,17_DU,47.9054927621488,19.6311588798407,25.1522883345148,5.18091407298626,4.10525892439686
DU-D6d0S2-F0d12-Vc30d0,D6d0S2-F0d12-Vc30d0-MJ004-K17_DU,Split.D6d0S2-F0d12-Vc30d0-MJ004-K17_DU,Point.15,6.0,2,0.12,30.0,J004,17_DU,48.9525970412108,20.6782631589026,30.7219729350953,5.30292097906125,4.13373817809789
DU-D6d0S2-F0d12-Vc30d0,D6d0S2-F0d12-Vc30d0-MJ005-K18_DU,Split.D6d0S2-F0d12-Vc30d0-MJ005-K18_DU,Point.10,6.0,2,0.12,30.0,J005,18_DU,42.2494324151417,13.9750985328336,27.8223771525555,5.0053808678902,3.93100729120115
DU-D6d0S2-F0d12-Vc30d0,D6d0S2-F0d12-Vc30d0-MJ006-K18_DU,Split.D6d0S2-F0d12-Vc30d0-MJ006-K18_DU,Point.45,6.0,2,0.12,30.0,J006,18_DU,43.8778692536364,15.6035353713283,31.0013351781997,4.96429743120525,3.94406353049883
DU-D6d0S2-F0d12-Vc30d0,D6d0S2-F0d12-Vc30d0-MJ007-K19_DU,Split.D6d0S2-F0d12-Vc30d0-MJ007-K19_DU,Point.9,6.0,2,0.12,30.0,J007,19_DU,39.7186155005059,11.4442816181977,25.8753431174239,4.55522028194776,3.73327924790329
DU-D6d0S2-F0d12-Vc30d0,D6d0S2-F0d12-Vc30d0-MJ008-K19_DU,Split.D6d0S2-F0d12-Vc30d0-MJ008-K19_DU,Point.6,6.0,2,0.12,30.0,J008,19_DU,42.9468029096425,14.6724690273345,26.3023977510129,4.83494072531061,3.92994244917154
DU-D6d0S2-F0d12-Vc30d0,D6d0S2-F0d12-Vc30d0-MJ009-K20_DU,Split.D6d0S2-F0d12-Vc30d0-MJ009-K20_DU,Point.5,6.0,2,0.12,30.0,J009,20_DU,45.0792963983451,16.8049625160369,27.7896554523599,5.14765784182648,4.04607834946023
DU-D6d0S2-F0d12-Vc30d0,D6d0S2-F0d12-Vc30d0-MJ010-K20_DU,Split.D6d0S2-F0d12-Vc30d0-MJ010-K20_DU,Point.27,6.0,2,0.12,30.0,J010,20_DU,40.8778287846222,12.6034949023141,24.7117904722778,4.66588202329771,3.80931204135291

File: Data/Catia_output_csv/IB_SD_DU-D6d0S2-F0d12-Vc45d0_CATPart_analiza_delaminacije.csv
Body,Sketch,Fill,Point,Promjer,Sx,Posmak,Brzina_rezanja,Uzorak,Mjerenje,Fill_Povrsina,Split_povrsina,Opseg_delminacije,MaxD,AvgD
DU-D6d0S2-F0d12-Vc45d0,D6d0S2-F0d12-Vc45d0-MJ001-K16_DU,Split.D6d0S2-F0d12-Vc45d0-MJ001-K16_DU,Point.101,6.0,2,0.12,45.0,J001,16_DU,41.3915532638647,13.1172193815566,22.0789085385925,4.60108539943185,3.80884711570829
DU-D6d0S2-F0d12-Vc45d0,D6d0S2-F0d12-Vc45d0-MJ002-K16_DU,Split.D6d0S2-F0d12-Vc45d0-MJ002-K16_DU,Point.96,6.0,2,0.12,45.0,J002,16_DU,40.8440082750512,12.569674392743,22.7076659686348,4.89406553603508,3.87867204370994
DU-D6d0S2-F0d12-Vc45d0,D6d0S2-F0d12-Vc45d0-MJ003-K17_DU,Split.D6d0S2-F0d12-Vc45d0-MJ003-K17_DU,Point.143,6.0,2,0.12,45.0,J003,17_DU,48.0517683296704,19.7774344473623,23.5928547283176,4.86182071432909,4.07834853710466
DU-D6d0S2-F0d12-Vc45d0,D6d0S2-F0d12-Vc45d0-MJ004-K17_DU,Split.D6d0S2-F0d12-Vc45d0-MJ004-K17_DU,Point.37,6.0,2,0.12,45.0,J004,17_DU,46.1508485248246,17.8765146425164,30.2042171601816,5.27421581649365,4.04047350771364
DU-D6d0S2-F0d12-Vc45d0,D6d0S2-F0d12-Vc45d0-MJ005-K18_DU,Split.D6d0S2-F0d12-Vc45d0-MJ005-K18_DU,Point.35,6.0,2,0.12,45.0,J005,18_DU,46.8754558350242,18.6011219527161,29.6288662815341,5.389542331321,4.03567915234694
DU-D6d0S2-F0d12-Vc45d0,D6d0S2-F0d12-Vc45d0-MJ006-K18_DU,Split.D6d0S2-F0d12-Vc45d0-MJ006-K18_DU,Point.12,6.0,2,0.12,45.0,J006,18_DU,42.7405193903437,14.4661855080355,30.5651301656457,4.969696569446,3.89536189999752
DU-D6d0S2-F0d12-Vc45d0,D6d0S2-F0d12-Vc45d0-MJ007-K19_DU,Split.D6d0S2-F0d12-Vc45d0-MJ007-K19_DU,Point.8,6.0,2,0.12,45.0,J007,19_DU,43.7340767392672,15.4597428569591,27.524328570233,5.15736066063929,3.97529612973971
DU-D6d0S2-F0d12-Vc45d0,D6d0S2-F0d12-Vc45d0-MJ008-K19_DU,Split.D6d0S2-F0d12-Vc45d0-MJ008-K19_DU,Point.4,6.0,2,0.12,45.0,J008,19_DU,39.3703120527339,11.0959781704257,26.0399423296952,4.59702088576685,3.79532719749466
DU-D6d0S2-F0d12-Vc45d0,D6d0S2-F0d12-Vc45d0-MJ009-K20_DU,Split.D6d0S2-F0d12-Vc45d0-MJ009-K20_DU,Point.17,6.0,2,0.12,45.0,J009,20_DU,38.0091635165223,9.73482963421415,24.5075520381031,4.49333739979425,3.64732126122867
DU-D6d0S2-F0d12-Vc45d0,D6d0S2-F0d12-Vc45d0-MJ010-K20_DU,Split.D6d0S2-F0d12-Vc45d0-MJ010-K20_DU,Point.21,6.0,2,0.12,45.0,J010,20_DU,41.1996717517615,12.9253378694534,27.3956795321033,4.74698892828179,3.91104178037304

File: Data/Catia_output_csv/IB_SD_DU-D6d0S2-F0d12-Vc60d0_CATPart_analiza_delaminacije.csv
Body,Sketch,Fill,Point,Promjer,Sx,Posmak,Brzina_rezanja,Uzorak,Mjerenje,Fill_Povrsina,Split_povrsina,Opseg_delminacije,MaxD,AvgD
DU-D6d0S2-F0d12-Vc60d0,D6d0S2-F0d12-Vc60d0-MJ001-K16_DU,Split.D6d0S2-F0d12-Vc60d0-MJ001-K16_DU,Point.132,6.0,2,0.12,60.0,J001,16_DU,42.4294628544304,14.1551289721222,24.7233783921839,4.8593130648263,3.90938789660663
DU-D6d0S2-F0d12-Vc60d0,D6d0S2-F0d12-Vc60d0-MJ002-K16_DU,Split.D6d0S2-F0d12-Vc60d0-MJ002-K16_DU,Point.112,6.0,2,0.12,60.0,J002,16_DU,40.7083583095545,12.4340244272464,21.0836040610884,4.83248501434695,3.76039156529146
DU-D6d0S2-F0d12-Vc60d0,D6d0S2-F0d12-Vc60d0-MJ003-K17_DU,Split.D6d0S2-F0d12-Vc60d0-MJ003-K17_DU,Point.190,6.0,2,0.12,60.0,J003,17_DU,49.8357945019858,21.5614606196776,23.8514168698298,5.03441468553352,4.0576220005558
DU-D6d0S2-F0d12-Vc60d0,D6d0S2-F0d12-Vc60d0-MJ004-K17_DU,Split.D6d0S2-F0d12-Vc60d0-MJ004-K17_DU,Point.46,6.0,2,0.12,60.0,J004,17_DU,48.2326782308812,19.9583443485731,29.1491188028226,5.18688098188571,4.17061160037942
DU-D6d0S2-F0d12-Vc60d0,D6d0S2-F0d12-Vc60d0-MJ005-K18_DU,Split.D6d0S2-F0d12-Vc60d0-MJ005-K18_DU,Point.34,6.0,2,0.12,60.0,J005,18_DU,39.632347890343,11.3580140080348,27.2464287357995,4.67194099476578,3.74531371312511
DU-D6d0S2-F0d12-Vc60d0,D6d0S2-F0d12-Vc60d0-MJ006-K18_DU,Split.D6d0S2-F0d12-Vc60d0-MJ006-K18_DU,Point.40,6.0,2,0.12,60.0,J006,18_DU,43.1550479649163,14.8807140826082,28.7700196716523,5.06594180670835,4.00378887687576
DU-D6d0S2-F0d12-Vc60d0,D6d0S2-F0d12-Vc60d0-MJ007-K19_DU,Split.D6d0S2-F0d12-Vc60d0-MJ007-K19_DU,Point.5,6.0,2,0.12,60.0,J007,19_DU,40.6081553676701,12.333821485362,25.6050884293084,4.78203699194776,3.77295396296906
DU-D6d0S2-F0d12-Vc60d0,D6d0S2-F0d12-Vc60d0-MJ008-K19_DU,Split.D6d0S2-F0d12-Vc60d0-MJ008-K19_DU,Point.3,6.0,2,0.12,60.0,J008,19_DU,43.2524674779383,14.9781335956301,26.6324058031021,4.93846168130583,3.99005460026943
DU-D6d0S2-F0d12-Vc60d0,D6d0S2-F0d12-Vc60d0-MJ009-K20_DU,Split.D6d0S2-F0d12-Vc60d0-MJ009-K20_DU,Point.14,6.0,2,0.12,60.0,J009,20_DU,39.1241676903068,10.8498338079987,26.1272308060581,4.43615753583082,3.70765516900621
DU-D6d0S2-F0d12-Vc60d0,D6d0S2-F0d12-Vc60d0-MJ010-K20_DU,Split.D6d0S2-F0d12-Vc60d0-MJ010-K20_DU,Point.3,6.0,2,0.12,60.0,J010,20_DU,43.2704769166491,14.9961430343409,28.6894035810776,5.01052270298557,3.97327137399835

File: Data/Catia_output_csv/IB_SD_DU-D6d0S3-F0d03-Vc15d0_CATPart_analiza_delaminacije.csv
Body,Sketch,Fill,Point,Promjer,Sx,Posmak,Brzina_rezanja,Uzorak,Mjerenje,Fill_Povrsina,Split_povrsina,Opseg_delminacije,MaxD,AvgD
DU-D6d0S3-F0d03-Vc15d0,D6d0S3-F0d03-Vc15d0-MJ001-K06_DU,Split.D6d0S3-F0d03-Vc15d0-MJ001-K06_DU,Point.515,6.0,3,0.03,15.0,J001,06_DU,40.5555703291337,12.2812364468255,22.6552423845405,4.5484580383826,3.76832277708471
DU-D6d0S3-F0d03-Vc15d0,D6d0S3-F0d03-Vc15d0-MJ002-K06_DU,Split.D6d0S3-F0d03-Vc15d0-MJ002-K06_DU,Point.263,6.0,3,0.03,15.0,J002,06_DU,41.8817824366709,13.6074485543628,23.0307830489492,4.5816942287178,3.81969205009156
DU-D6d0S3-F0d03-Vc15d0,D6d0S3-F0d03-Vc15d0-MJ003-K07_DU,Split.D6d0S3-F0d03-Vc15d0-MJ003-K07_DU,Point.295,6.0,3,0.03,15.0,J003,07_DU,41.5067826092412,13.232448726933,25.0085825241566,4.44891366258934,3.8493825020548
DU-D6d0S3-F0d03-Vc15d0,D6d0S3-F0d03-Vc15d0-MJ004-K07_DU,Split.D6d0S3-F0d03-Vc15d0-MJ004-K07_DU,Point.12,6.0,3,0.03,15.0,J004,07_DU,41.4330641919516,13.1587303096435,31.4654522963034,4.66763739779454,3.83692815992779
DU-D6d0S3-F0d03-Vc15d0,D6d0S3-F0d03-Vc15d0-MJ005-K08_DU,Split.D6d0S3-F0d03-Vc15d0-MJ005-K08_DU,Point.72,6.0,3,0.03,15.0,J005,08_DU,45.0362527772874,16.7619188949793,25.6028724406637,4.76812784168889,4.04856364760341
DU-D6d0S3-F0d03-Vc15d0,D6d0S3-F0d03-Vc15d0-MJ006-K08_DU,Split.D6d0S3-F0d03-Vc15d0-MJ006-K08_DU,Point.52,6.0,3,0.03,15.0,J006,08_DU,46.4472279968142,18.1728941145061,23.9158026046811,4.55953211271782,3.96667557060184
DU-D6d0S3-F0d03-Vc15d0,D6d0S3-F0d03-Vc15d0-MJ007-K09_DU,Split.D6d0S3-F0d03-Vc15d0-MJ007-K09_DU,Point.26,6.0,3,0.03,15.0,J007,09_DU,41.1455358979932,12.8734284268766,27.4755822861128,4.90116487129676,3.85221122289977
DU-D6d0S3-F0d03-Vc15d0,D6d0S3-F0d03-Vc15d0-MJ008-K09_DU,Split.D6d0S3-F0d03-Vc15d0-MJ008-K09_DU,Point.10,6.0,3,0.03,15.0,J008,09_DU,44.3286108227833,16.0542769404752,26.2863443268391,4.89241670911168,4.04099463514938
DU-D6d0S3-F0d03-Vc15d0,D6d0S3-F0d03-Vc15d0-MJ009-K10_DU,Split.D6d0S3-F0d03-Vc15d0-MJ009-K10_DU,Point.60,6.0,3,0.03,15.0,J009,10_DU,44.7610527400444,16.4867188577363,23.8706382563561,4.52208569273762,3.95643744287125
DU-D6d0S3-F0d03-Vc15d0,D6d0S3-F0d03-Vc15d0-MJ010-K10_DU,Split.D6d0S3-F0d03-Vc15d0-MJ010-K10_DU,Point.3,6.0,3,0.03,15.0,J010,10_DU,45.5479315784225,17.2735976961143,27.4891478823906,4.69955340845541,3.94763888789464

File: Data/Catia_output_csv/IB_SD_DU-D6d0S3-F0d03-Vc30d0_CATPart_analiza_delaminacije.csv
Body,Sketch,Fill,Point,Promjer,Sx,Posmak,Brzina_rezanja,Uzorak,Mjerenje,Fill_Povrsina,Split_povrsina,Opseg_delminacije,MaxD,AvgD
DU-D6d0S3-F0d03-Vc30d0,D6d0S3-F0d03-Vc30d0-MJ001-K06_DU,Split.D6d0S3-F0d03-Vc30d0-MJ001-K06_DU,Point.628,6.0,3,0.03,30.0,J001,06_DU,41.4753869250068,13.2010530426987,22.6932755768336,4.59718595967167,3.82511411809763
DU-D6d0S3-F0d03-Vc30d0,D6d0S3-F0d03-Vc30d0-MJ002-K06_DU,Split.D6d0S3-F0d03-Vc30d0-MJ002-K06_DU,Point.1019,6.0,3,0.03,30.0,J002,06_DU,40.4569495132061,12.182615630898,22.636037721721,4.27113065700389,3.68895479241256
DU-D6d0S3-F0d03-Vc30d0,D6d0S3-F0d03-Vc30d0-MJ003-K07_DU,Split.D6d0S3-F0d03-Vc30d0-MJ003-K07_DU,Point.675,6.0,3,0.03,30.0,J003,07_DU,43.6072980150767,15.3329641327685,24.8319890711472,4.47394242964374,3.93785577916887
DU-D6d0S3-F0d03-Vc30d0,D6d0S3-F0d03-Vc30d0-MJ004-K07_DU,Split.D6d0S3-F0d03-Vc30d0-MJ004-K07_DU,Point.53,6.0,3,0.03,30.0,J004,07_DU,43.5406767786735,15.2663428963653,28.3228122586541,4.7382559152149,3.78006525022787
DU-D6d0S3-F0d03-Vc30d0,D6d0S3-F0d03-Vc30d0-MJ005-K08_DU,Split.D6d0S3-F0d03-Vc30d0-MJ005-K08_DU,Point.47,6.0,3,0.03,30.0,J005,08_DU,48.2728287183314,19.9984948360232,33.2293292633911,4.98014612993496,4.1129045983063
DU-D6d0S3-F0d03-Vc30d0,D6d0S3-F0d03-Vc30d0-MJ006-K08_DU,Split.D6d0S3-F0d03-Vc30d0-MJ006-K08_DU,Point.12,6.0,3,0.03,30.0,J006,08_DU,47.4379531807397,19.1636192984315,26.893416547491,4.89280154844666,4.08523819030932
DU-D6d0S3-F0d03-Vc30d0,D6d0S3-F0d03-Vc30d0-MJ007-K09_DU,Split.D6d0S3-F0d03-Vc30d0-MJ007-K09_DU,Point.3,6.0,3,0.03,30.0,J007,09_DU,41.9773806900257,13.7030468077176,26.4406707772518,4.72361606791737,3.95292659406895
DU-D6d0S3-F0d03-Vc30d0,D6d0S3-F0d03-Vc30d0-MJ008-K09_DU,Split.D6d0S3-F0d03-Vc30d0-MJ008-K09_DU,Point.11,6.0,3,0.03,30.0,J008,09_DU,40.7090934118973,12.4347595295891,25.9602387193065,4.76468794487153,3.8414952086054
DU-D6d0S3-F0d03-Vc30d0,D6d0S3-F0d03-Vc30d0-MJ009-K10_DU,Split.D6d0S3-F0d03-Vc30d0-MJ009-K10_DU,Point.16,6.0,3,0.03,30.0,J009,10_DU,44.3209716828379,16.0466378005297,26.1601020026086,4.76814282949384,3.97785471268715
DU-D6d0S3-F0d03-Vc30d0,D6d0S3-F0d03-Vc30d0-MJ010-K10_DU,Split.D6d0S3-F0d03-Vc30d0-MJ010-K10_DU,Point.37,6.0,3,0.03,30.0,J010,10_DU,50.1835686376297,21.9092347553216,26.0075485619948,5.33735393103579,4.27896196022901

File: Data/Catia_output_csv/IB_SD_DU-D6d0S3-F0d03-Vc45d0_CATPart_analiza_delaminacije.csv
Body,Sketch,Fill,Point,Promjer,Sx,Posmak,Brzina_rezanja,Uzorak,Mjerenje,Fill_Povrsina,Split_povrsina,Opseg_delminacije,MaxD,AvgD
DU-D6d0S3-F0d03-Vc45d0,D6d0S3-F0d03-Vc45d0-MJ001-K06_DU,Split.D6d0S3-F0d03-Vc45d0-MJ001-K06_DU,Point.861,6.0,3,0.03,45.0,J001,06_DU,45.8743557568012,17.6000218744931,20.8447545310172,4.56481237680755,3.98960995375162
DU-D6d0S3-F0d03-Vc45d0,D6d0S3-F0d03-Vc45d0-MJ002-K06_DU,Split.D6d0S3-F0d03-Vc45d0-MJ002-K06_DU,Point.575,6.0,3,0.03,45.0,J002,06_DU,44.004041095591,15.7297072132829,24.6250287360013,4.72917696994709,3.93126083099505
DU-D6d0S3-F0d03-Vc45d0,D6d0S3-F0d03-Vc45d0-MJ003-K07_DU,Split.D6d0S3-F0d03-Vc45d0-MJ003-K07_DU,Point.1105,6.0,3,0.03,45.0,J003,07_DU,41.433672275287,13.1640154155204,19.4323413848471,4.3290326336465,3.85050873896358
DU-D6d0S3-F0d03-Vc45d0,D6d0S3-F0d03-Vc45d0-MJ004-K07_DU,Split.D6d0S3-F0d03-Vc45d0-MJ004-K07_DU,Point.40,6.0,3,0.03,45.0,J004,07_DU,47.1865708334965,18.9122369511884,30.7849181270323,4.71284357110128,4.00050650047527
DU-D6d0S3-F0d03-Vc45d0,D6d0S3-F0d03-Vc45d0-MJ005-K08_DU,Split.D6d0S3-F0d03-Vc45d0-MJ005-K08_DU,Point.50,6.0,3,0.03,45.0,J005,08_DU,51.9598115387425,23.6854776564344,26.4074719902025,4.71524183838681,4.19330611281055
DU-D6d0S3-F0d03-Vc45d0,D6d0S3-F0d03-Vc45d0-MJ006-K08_DU,Split.D6d0S3-F0d03-Vc45d0-MJ006-K08_DU,Point.28,6.0,3,0.03,45.0,J006,08_DU,48.1684430519731,19.8941091696649,27.4346184948627,5.3714643310896,4.08888854757787
DU-D6d0S3-F0d03-Vc45d0,D6d0S3-F0d03-Vc45d0-MJ007-K09_DU,Split.D6d0S3-F0d03-Vc45d0-MJ007-K09_DU,Point.35,6.0,3,0.03,45.0,J007,09_DU,41.128044461798,12.8537105794899,28.3231680115564,4.95886226493607,3.82027962891058
DU-D6d0S3-F0d03-Vc45d0,D6d0S3-F0d03-Vc45d0-MJ008-K09_DU,Split.D6d0S3-F0d03-Vc45d0-MJ008-K09_DU,Point.28,6.0,3,0.03,45.0,J008,09_DU,40.7266134603161,12.4522795780079,27.646070108219,4.6907211331471,3.87505482095806
DU-D6d0S3-F0d03-Vc45d0,D6d0S3-F0d03-Vc45d0-MJ009-K10_DU,Split.D6d0S3-F0d03-Vc45d0-MJ009-K10_DU,Point.5,6.0,3,0.03,45.0,J009,10_DU,46.8287904487179,18.5544565664098,25.9499427094649,4.79940151475171,4.1262376262612
DU-D6d0S3-F0d03-Vc45d0,D6d0S3-F0d03-Vc45d0-MJ010-K10_DU,Split.D6d0S3-F0d03-Vc45d0-MJ010-K10_DU,Point.39,6.0,3,0.03,45.0,J010,10_DU,46.4463580219873,18.1720241396792,25.1196445644512,4.49762787486715,4.01537807414703
