Repository: DomagojLP1/Diplomski_rad_RBF

File: Data/Catia_output_csv/IB_SD_DU-D6d0S3-F0d03-Vc60d0_CATPart_analiza_delaminacije.csv
Body,Sketch,Fill,Point,Promjer,Sx,Posmak,Brzina_rezanja,Uzorak,Mjerenje,Fill_Povrsina,Split_povrsina,Opseg_delminacije,MaxD,AvgD
DU-D6d0S3-F0d03-Vc60d0,D6d0S3-F0d03-Vc60d0-MJ001-K06_DU,Split.D6d0S3-F0d03-Vc60d0-MJ001-K06_DU,Point.1235,6.0,3,0.03,60.0,J001,06_DU,43.204445639742,14.9301117574339,24.1834090326455,4.4873119715463,3.9130690633116
DU-D6d0S3-F0d03-Vc60d0,D6d0S3-F0d03-Vc60d0-MJ002-K06_DU,Split.D6d0S3-F0d03-Vc60d0-MJ002-K06_DU,Point.1300,6.0,3,0.03,60.0,J002,06_DU,43.9087338790792,15.634399996771,23.5638707578454,4.76125118659723,3.99142315386761
DU-D6d0S3-F0d03-Vc60d0,D6d0S3-F0d03-Vc60d0-MJ003-K07_DU,Split.D6d0S3-F0d03-Vc60d0-MJ003-K07_DU,Point.1438,6.0,3,0.03,60.0,J003,07_DU,48.0388461744943,19.7645122921862,25.7917407182853,4.80941547096578,4.16934736303402
DU-D6d0S3-F0d03-Vc60d0,D6d0S3-F0d03-Vc60d0-MJ004-K07_DU,Split.D6d0S3-F0d03-Vc60d0-MJ004-K07_DU,Point.9,6.0,3,0.03,60.0,J004,07_DU,49.4930312589611,21.218697376653,30.9403148549935,4.86082707439315,4.13498539783056
DU-D6d0S3-F0d03-Vc60d0,D6d0S3-F0d03-Vc60d0-MJ005-K08_DU,Split.D6d0S3-F0d03-Vc60d0-MJ005-K08_DU,Point.58,6.0,3,0.03,60.0,J005,08_DU,48.655081490601,20.3807476082929,21.999899015849,4.81593873138016,4.12233937112806
DU-D6d0S3-F0d03-Vc60d0,D6d0S3-F0d03-Vc60d0-MJ006-K08_DU,Split.D6d0S3-F0d03-Vc60d0-MJ006-K08_DU,Point.43,6.0,3,0.03,60.0,J006,08_DU,47.7951579917791,19.5208241094709,23.4521205393685,4.51514978905572,4.11855328334256
DU-D6d0S3-F0d03-Vc60d0,D6d0S3-F0d03-Vc60d0-MJ007-K09_DU,Split.D6d0S3-F0d03-Vc60d0-MJ007-K09_DU,Point.11,6.0,3,0.03,60.0,J007,09_DU,46.7274398402594,18.4531059579512,29.6963903753492,4.71139248604485,4.07645291991812
DU-D6d0S3-F0d03-Vc60d0,D6d0S3-F0d03-Vc60d0-MJ008-K09_DU,Split.D6d0S3-F0d03-Vc60d0-MJ008-K09_DU,Point.15,6.0,3,0.03,60.0,J008,09_DU,42.3447434401005,14.0754906524712,28.3795949815422,4.94704740071167,3.96903003530577
DU-D6d0S3-F0d03-Vc60d0,D6d0S3-F0d03-Vc60d0-MJ009-K10_DU,Split.D6d0S3-F0d03-Vc60d0-MJ009-K10_DU,Point.9,6.0,3,0.03,60.0,J009,10_DU,48.0524862104097,19.7781523281016,25.7699611195573,4.70202112467893,4.07868644163346
DU-D6d0S3-F0d03-Vc60d0,D6d0S3-F0d03-Vc60d0-MJ010-K10_DU,Split.D6d0S3-F0d03-Vc60d0-MJ010-K10_DU,Point.10,6.0,3,0.03,60.0,J010,10_DU,47.1762807658431,18.901946883535,25.5480076894594,5.061351649273,4.07679158493966

File: Data/Catia_output_csv/IB_SD_DU-D6d0S3-F0d06-Vc15d0_CATPart_analiza_delaminacije.csv
Body,Sketch,Fill,Point,Promjer,Sx,Posmak,Brzina_rezanja,Uzorak,Mjerenje,Fill_Povrsina,Split_povrsina,Opseg_delminacije,MaxD,AvgD
DU-D6d0S3-F0d06-Vc15d0,D6d0S3-F0d06-Vc15d0-MJ001-K06_DU,Split.D6d0S3-F0d06-Vc15d0-MJ001-K06_DU,Point.324,6.0,3,0.06,15.0,J001,06_DU,42.3752072047381,14.1008733224299,26.3121675689499,4.47629145343522,3.86195054293219
DU-D6d0S3-F0d06-Vc15d0,D6d0S3-F0d06-Vc15d0-MJ002-K06_DU,Split.D6d0S3-F0d06-Vc15d0-MJ002-K06_DU,Point.250,6.0,3,0.06,15.0,J002,06_DU,44.0678073386775,15.7959023007485,23.7102908758997,4.96164978807064,4.09936440664993
DU-D6d0S3-F0d06-Vc15d0,D6d0S3-F0d06-Vc15d0-MJ003-K07_DU,Split.D6d0S3-F0d06-Vc15d0-MJ003-K07_DU,Point.302,6.0,3,0.06,15.0,J003,07_DU,45.1562254782518,16.8818915959437,18.598660611763,4.72625165127286,3.94081969119761
DU-D6d0S3-F0d06-Vc15d0,D6d0S3-F0d06-Vc15d0-MJ004-K07_DU,Split.D6d0S3-F0d06-Vc15d0-MJ004-K07_DU,Point.16,6.0,3,0.06,15.0,J004,07_DU,46.6415457694368,18.3672118871286,37.5194676594161,5.4516303542973,4.1171863654342
DU-D6d0S3-F0d06-Vc15d0,D6d0S3-F0d06-Vc15d0-MJ005-K08_DU,Split.D6d0S3-F0d06-Vc15d0-MJ005-K08_DU,Point.32,6.0,3,0.06,15.0,J005,08_DU,47.2160385995949,18.9417047172867,29.4799442904819,5.05972759159872,4.12597547765655
DU-D6d0S3-F0d06-Vc15d0,D6d0S3-F0d06-Vc15d0-MJ006-K08_DU,Split.D6d0S3-F0d06-Vc15d0-MJ006-K08_DU,Point.11,6.0,3,0.06,15.0,J006,08_DU,48.2812602665019,20.0069263841938,28.5418847133148,4.70731493667239,4.12681742422221
DU-D6d0S3-F0d06-Vc15d0,D6d0S3-F0d06-Vc15d0-MJ007-K09_DU,Split.D6d0S3-F0d06-Vc15d0-MJ007-K09_DU,Point.29,6.0,3,0.06,15.0,J007,09_DU,41.9715279333172,13.697194051009,27.4599191879715,4.58394085074561,3.92888519970291
DU-D6d0S3-F0d06-Vc15d0,D6d0S3-F0d06-Vc15d0-MJ008-K09_DU,Split.D6d0S3-F0d06-Vc15d0-MJ008-K09_DU,Point.6,6.0,3,0.06,15.0,J008,09_DU,42.1575256840857,13.9163505981764,25.7481416029505,4.64609880674844,3.96238061304527
DU-D6d0S3-F0d06-Vc15d0,D6d0S3-F0d06-Vc15d0-MJ009-K10_DU,Split.D6d0S3-F0d06-Vc15d0-MJ009-K10_DU,Point.7,6.0,3,0.06,15.0,J009,10_DU,47.0388350180247,18.7645011357166,25.8486613956864,4.84438900735929,4.07436144131142
DU-D6d0S3-F0d06-Vc15d0,D6d0S3-F0d06-Vc15d0-MJ010-K10_DU,Split.D6d0S3-F0d06-Vc15d0-MJ010-K10_DU,Point.16,6.0,3,0.06,15.0,J010,10_DU,43.4765874098122,15.202253527504,24.0974373465315,4.1669811220688,3.79397750479283

File: Data/Catia_output_csv/IB_SD_DU-D6d0S3-F0d06-Vc30d0_CATPart_analiza_delaminacije.csv
Body,Sketch,Fill,Point,Promjer,Sx,Posmak,Brzina_rezanja,Uzorak,Mjerenje,Fill_Povrsina,Split_povrsina,Opseg_delminacije,MaxD,AvgD
DU-D6d0S3-F0d06-Vc30d0,D6d0S3-F0d06-Vc30d0-MJ001-K06_DU,Split.D6d0S3-F0d06-Vc30d0-MJ001-K06_DU,Point.297,6.0,3,0.06,30.0,J001,06_DU,45.9650009235907,17.6906670412826,24.9049008097705,4.63559002736017,3.99832724876649
DU-D6d0S3-F0d06-Vc30d0,D6d0S3-F0d06-Vc30d0-MJ002-K06_DU,Split.D6d0S3-F0d06-Vc30d0-MJ002-K06_DU,Point.258,6.0,3,0.06,30.0,J002,06_DU,46.0737283944467,17.7993945121386,26.3381357593144,4.66434560645928,3.98650026305756
DU-D6d0S3-F0d06-Vc30d0,D6d0S3-F0d06-Vc30d0-MJ003-K07_DU,Split.D6d0S3-F0d06-Vc30d0-MJ003-K07_DU,Point.228,6.0,3,0.06,30.0,J003,07_DU,43.1464886026467,14.8721547203385,25.8223302882466,4.70062271622511,3.91874525186137
DU-D6d0S3-F0d06-Vc30d0,D6d0S3-F0d06-Vc30d0-MJ004-K07_DU,Split.D6d0S3-F0d06-Vc30d0-MJ004-K07_DU,Point.40,6.0,3,0.06,30.0,J004,07_DU,44.1477912049041,15.8734573225959,31.2465674152309,5.12513407880499,3.91851733391668
DU-D6d0S3-F0d06-Vc30d0,D6d0S3-F0d06-Vc30d0-MJ005-K08_DU,Split.D6d0S3-F0d06-Vc30d0-MJ005-K08_DU,Point.58,6.0,3,0.06,30.0,J005,08_DU,48.0906028929293,19.8162690106212,23.4216218573759,4.6484260710692,4.03535426852443
DU-D6d0S3-F0d06-Vc30d0,D6d0S3-F0d06-Vc30d0-MJ006-K08_DU,Split.D6d0S3-F0d06-Vc30d0-MJ006-K08_DU,Point.14,6.0,3,0.06,30.0,J006,08_DU,45.560684840197,17.2863509578888,27.7870525752266,4.90504740941634,3.95623039937873
DU-D6d0S3-F0d06-Vc30d0,D6d0S3-F0d06-Vc30d0-MJ007-K09_DU,Split.D6d0S3-F0d06-Vc30d0-MJ007-K09_DU,Point.8,6.0,3,0.06,30.0,J007,09_DU,41.5332940759711,13.258960193663,26.8938796017034,4.75293826148827,3.81707279843117
DU-D6d0S3-F0d06-Vc30d0,D6d0S3-F0d06-Vc30d0-MJ008-K09_DU,Split.D6d0S3-F0d06-Vc30d0-MJ008-K09_DU,Point.22,6.0,3,0.06,30.0,J008,09_DU,42.7015943265096,14.4272604442014,25.2984963784804,4.51130599427345,3.93523293625401
DU-D6d0S3-F0d06-Vc30d0,D6d0S3-F0d06-Vc30d0-MJ009-K10_DU,Split.D6d0S3-F0d06-Vc30d0-MJ009-K10_DU,Point.12,6.0,3,0.06,30.0,J009,10_DU,42.8379787691083,14.5636448868002,26.3855592126901,4.73553268419386,3.96626855203688
DU-D6d0S3-F0d06-Vc30d0,D6d0S3-F0d06-Vc30d0-MJ010-K10_DU,Split.D6d0S3-F0d06-Vc30d0-MJ010-K10_DU,Point.5,6.0,3,0.06,30.0,J010,10_DU,47.6669689088235,19.3926350265154,27.1049438427145,4.71458274822301,4.16442973953715

File: Data/Catia_output_csv/IB_SD_DU-D6d0S3-F0d06-Vc45d0_CATPart_analiza_delaminacije.csv
Body,Sketch,Fill,Point,Promjer,Sx,Posmak,Brzina_rezanja,Uzorak,Mjerenje,Fill_Povrsina,Split_povrsina,Opseg_delminacije,MaxD,AvgD
DU-D6d0S3-F0d06-Vc45d0,D6d0S3-F0d06-Vc45d0-MJ001-K06_DU,Split.D6d0S3-F0d06-Vc45d0-MJ001-K06_DU,Point.165,6.0,3,0.06,45.0,J001,06_DU,44.9777463947659,16.7034125124578,22.5795947514494,4.56069437687751,4.03351353775647
DU-D6d0S3-F0d06-Vc45d0,D6d0S3-F0d06-Vc45d0-MJ002-K06_DU,Split.D6d0S3-F0d06-Vc45d0-MJ002-K06_DU,Point.124,6.0,3,0.06,45.0,J002,06_DU,43.9421853711687,15.6678514888605,22.0642025043782,4.44479443932711,3.86572086547279
DU-D6d0S3-F0d06-Vc45d0,D6d0S3-F0d06-Vc45d0-MJ003-K07_DU,Split.D6d0S3-F0d06-Vc45d0-MJ003-K07_DU,Point.137,6.0,3,0.06,45.0,J003,07_DU,46.6556259610048,18.3812920786967,20.6655859929776,4.57704214769627,3.96241084479649
DU-D6d0S3-F0d06-Vc45d0,D6d0S3-F0d06-Vc45d0-MJ004-K07_DU,Split.D6d0S3-F0d06-Vc45d0-MJ004-K07_DU,Point.41,6.0,3,0.06,45.0,J004,07_DU,44.6700096007603,16.3956757184522,29.3214919528958,5.18724449156673,4.00483857874972
DU-D6d0S3-F0d06-Vc45d0,D6d0S3-F0d06-Vc45d0-MJ005-K08_DU,Split.D6d0S3-F0d06-Vc45d0-MJ005-K08_DU,Point.6,6.0,3,0.06,45.0,J005,08_DU,48.4466498198581,20.17231593755,27.1668253690798,4.59850923498245,4.10651812014261
DU-D6d0S3-F0d06-Vc45d0,D6d0S3-F0d06-Vc45d0-MJ006-K08_DU,Split.D6d0S3-F0d06-Vc45d0-MJ006-K08_DU,Point.26,6.0,3,0.06,45.0,J006,08_DU,48.467223632651,20.1928897503428,27.7673357034068,4.95049470008716,4.15073908626047
DU-D6d0S3-F0d06-Vc45d0,D6d0S3-F0d06-Vc45d0-MJ007-K09_DU,Split.D6d0S3-F0d06-Vc45d0-MJ007-K09_DU,Point.5,6.0,3,0.06,45.0,J007,09_DU,43.4326939147497,15.1583600324416,29.1063974535221,4.98683110973341,4.08674064580853
DU-D6d0S3-F0d06-Vc45d0,D6d0S3-F0d06-Vc45d0-MJ008-K09_DU,Split.D6d0S3-F0d06-Vc45d0-MJ008-K09_DU,Point.6,6.0,3,0.06,45.0,J008,09_DU,46.591815681983,18.3174817996749,27.559476018398,4.87552656635927,4.16368023921299
DU-D6d0S3-F0d06-Vc45d0,D6d0S3-F0d06-Vc45d0-MJ009-K10_DU,Split.D6d0S3-F0d06-Vc45d0-MJ009-K10_DU,Point.23,6.0,3,0.06,45.0,J009,10_DU,47.6766367355303,19.4023028532222,28.3823275975615,4.8447802649443,4.18748580541472
DU-D6d0S3-F0d06-Vc45d0,D6d0S3-F0d06-Vc45d0-MJ010-K10_DU,Split.D6d0S3-F0d06-Vc45d0-MJ010-K10_DU,Point.4,6.0,3,0.06,45.0,J010,10_DU,48.9278668000859,20.6535329177777,26.4071846973176,4.85525090086127,4.09581404190051

File: Data/Catia_output_csv/IB_SD_DU-D6d0S3-F0d06-Vc60d0_CATPart_analiza_delaminacije.csv
Body,Sketch,Fill,Point,Promjer,Sx,Posmak,Brzina_rezanja,Uzorak,Mjerenje,Fill_Povrsina,Split_povrsina,Opseg_delminacije,MaxD,AvgD
DU-D6d0S3-F0d06-Vc60d0,D6d0S3-F0d06-Vc60d0-MJ001-K06_DU,Split.D6d0S3-F0d06-Vc60d0-MJ001-K06_DU,Point.180,6.0,3,0.06,60.0,J001,06_DU,42.9284622663446,14.6541283840365,24.0243464505849,4.45939907152867,3.97709706676251
DU-D6d0S3-F0d06-Vc60d0,D6d0S3-F0d06-Vc60d0-MJ002-K06_DU,Split.D6d0S3-F0d06-Vc60d0-MJ002-K06_DU,Point.159,6.0,3,0.06,60.0,J002,06_DU,41.6933693705652,13.4190354882571,22.8521963848105,4.31398183092693,3.78863044913825
DU-D6d0S3-F0d06-Vc60d0,D6d0S3-F0d06-Vc60d0-MJ003-K07_DU,Split.D6d0S3-F0d06-Vc60d0-MJ003-K07_DU,Point.129,6.0,3,0.06,60.0,J003,07_DU,48.7937742946153,20.5194404123073,24.6478631099075,4.8666717960088,4.26723603531711
DU-D6d0S3-F0d06-Vc60d0,D6d0S3-F0d06-Vc60d0-MJ004-K07_DU,Split.D6d0S3-F0d06-Vc60d0-MJ004-K07_DU,Point.39,6.0,3,0.06,60.0,J004,07_DU,44.6502778331499,16.3759439508417,27.8042032190583,5.01766917782198,3.9115911737255
DU-D6d0S3-F0d06-Vc60d0,D6d0S3-F0d06-Vc60d0-MJ005-K08_DU,Split.D6d0S3-F0d06-Vc60d0-MJ005-K08_DU,Point.7,6.0,3,0.06,60.0,J005,08_DU,48.5050170014955,20.2306831191874,26.2385587705412,4.60215244330634,4.04034990789224
DU-D6d0S3-F0d06-Vc60d0,D6d0S3-F0d06-Vc60d0-MJ006-K08_DU,Split.D6d0S3-F0d06-Vc60d0-MJ006-K08_DU,Point.9,6.0,3,0.06,60.0,J006,08_DU,52.058162637381,23.7838287550729,29.8126642338043,5.39741472440425,4.29379146727786
DU-D6d0S3-F0d06-Vc60d0,D6d0S3-F0d06-Vc60d0-MJ007-K09_DU,Split.D6d0S3-F0d06-Vc60d0-MJ007-K09_DU,Point.30,6.0,3,0.06,60.0,J007,09_DU,42.8976477081781,14.62331382587,28.1173631457365,4.67620459654763,3.94797373995076
DU-D6d0S3-F0d06-Vc60d0,D6d0S3-F0d06-Vc60d0-MJ008-K09_DU,Split.D6d0S3-F0d06-Vc60d0-MJ008-K09_DU,Point.23,6.0,3,0.06,60.0,J008,09_DU,42.4694745453099,14.1951406630018,25.9546630619942,4.49307923154108,3.83610524861285
DU-D6d0S3-F0d06-Vc60d0,D6d0S3-F0d06-Vc60d0-MJ009-K10_DU,Split.D6d0S3-F0d06-Vc60d0-MJ009-K10_DU,Point.12,6.0,3,0.06,60.0,J009,10_DU,46.3666134709945,18.0922795886864,25.2575723563896,4.61262270478734,4.0635209750802
DU-D6d0S3-F0d06-Vc60d0,D6d0S3-F0d06-Vc60d0-MJ010-K10_DU,Split.D6d0S3-F0d06-Vc60d0-MJ010-K10_DU,Point.11,6.0,3,0.06,60.0,J010,10_DU,44.445966587657,16.1716327053489,24.5238932581905,4.26062744402494,3.95973925318274

File: Data/Catia_output_csv/IB_SD_DU-D6d0S3-F0d09-Vc15d0_CATPart_analiza_delaminacije.csv
Body,Sketch,Fill,Point,Promjer,Sx,Posmak,Brzina_rezanja,Uzorak,Mjerenje,Fill_Povrsina,Split_povrsina,Opseg_delminacije,MaxD,AvgD
DU-D6d0S3-F0d09-Vc15d0,D6d0S3-F0d09-Vc15d0-MJ001-K06_DU,Split.D6d0S3-F0d09-Vc15d0-MJ001-K06_DU,Point.26,6.0,3,0.09,15.0,J001,06_DU,44.0830740385073,15.8087401561991,38.7035666638341,4.73768456808143,3.91322251409718
DU-D6d0S3-F0d09-Vc15d0,D6d0S3-F0d09-Vc15d0-MJ002-K06_DU,Split.D6d0S3-F0d09-Vc15d0-MJ002-K06_DU,Point.25,6.0,3,0.09,15.0,J002,06_DU,44.5260418674515,16.2517079851434,40.3624455808279,4.81914252791571,3.92757413286206
DU-D6d0S3-F0d09-Vc15d0,D6d0S3-F0d09-Vc15d0-MJ003-K07_DU,Split.D6d0S3-F0d09-Vc15d0-MJ003-K07_DU,Point.22,6.0,3,0.09,15.0,J003,07_DU,42.5584820617111,14.2841481794029,38.4867162053007,5.34154237877102,3.78183048344662
DU-D6d0S3-F0d09-Vc15d0,D6d0S3-F0d09-Vc15d0-MJ004-K07_DU,Split.D6d0S3-F0d09-Vc15d0-MJ004-K07_DU,Point.50,6.0,3,0.09,15.0,J004,07_DU,45.6158538000457,17.3415199177376,31.5467797720226,5.18746156931699,3.99066784831988
DU-D6d0S3-F0d09-Vc15d0,D6d0S3-F0d09-Vc15d0-MJ005-K08_DU,Split.D6d0S3-F0d09-Vc15d0-MJ005-K08_DU,Point.8,6.0,3,0.09,15.0,J005,08_DU,50.8161338480474,22.5417999657393,28.0411852130614,4.98180280855402,4.24573919178387
DU-D6d0S3-F0d09-Vc15d0,D6d0S3-F0d09-Vc15d0-MJ006-K08_DU,Split.D6d0S3-F0d09-Vc15d0-MJ006-K08_DU,Point.29,6.0,3,0.09,15.0,J006,08_DU,48.1686944497696,19.8943605674614,27.2044480017563,4.66126956974729,4.09736651724653
DU-D6d0S3-F0d09-Vc15d0,D6d0S3-F0d09-Vc15d0-MJ007-K09_DU,Split.D6d0S3-F0d09-Vc15d0-MJ007-K09_DU,Point.11,6.0,3,0.09,15.0,J007,09_DU,44.3643299714564,16.0899960891483,28.7328139413033,4.79563182603829,4.04881407015557
DU-D6d0S3-F0d09-Vc15d0,D6d0S3-F0d09-Vc15d0-MJ008-K09_DU,Split.D6d0S3-F0d09-Vc15d0-MJ008-K09_DU,Point.5,6.0,3,0.09,15.0,J008,09_DU,40.1930269836682,11.91869310136,26.9406146007884,4.59136493616069,3.78474529153985
DU-D6d0S3-F0d09-Vc15d0,D6d0S3-F0d09-Vc15d0-MJ009-K10_DU,Split.D6d0S3-F0d09-Vc15d0-MJ009-K10_DU,Point.6,6.0,3,0.09,15.0,J009,10_DU,48.5885195990173,20.3141857167092,29.413715734452,4.93018938999914,4.18631105732279
DU-D6d0S3-F0d09-Vc15d0,D6d0S3-F0d09-Vc15d0-MJ010-K10_DU,Split.D6d0S3-F0d09-Vc15d0-MJ010-K10_DU,Point.11,6.0,3,0.09,15.0,J010,10_DU,47.295422068756,19.0210881864479,26.1072883637333,4.72491220434289,4.15616946694076

File: Data/Catia_output_csv/IB_SD_DU-D6d0S3-F0d09-Vc30d0_CATPart_analiza_delaminacije.csv
Body,Sketch,Fill,Point,Promjer,Sx,Posmak,Brzina_rezanja,Uzorak,Mjerenje,Fill_Povrsina,Split_povrsina,Opseg_delminacije,MaxD,AvgD
DU-D6d0S3-F0d09-Vc30d0,D6d0S3-F0d09-Vc30d0-MJ001-K06_DU,Split.D6d0S3-F0d09-Vc30d0-MJ001-K06_DU,Point.9,6.0,3,0.09,30.0,J001,06_DU,42.1812495869236,13.9069157046155,35.2780851292305,4.40764878909895,3.74479969569723
DU-D6d0S3-F0d09-Vc30d0,D6d0S3-F0d09-Vc30d0-MJ002-K06_DU,Split.D6d0S3-F0d09-Vc30d0-MJ002-K06_DU,Point.12,6.0,3,0.09,30.0,J002,06_DU,45.0468265499618,16.7724926676537,38.3385455802866,4.77000935705474,3.94103303223649
DU-D6d0S3-F0d09-Vc30d0,D6d0S3-F0d09-Vc30d0-MJ003-K07_DU,Split.D6d0S3-F0d09-Vc30d0-MJ003-K07_DU,Point.10,6.0,3,0.09,30.0,J003,07_DU,44.0352250836621,15.7608912013539,38.5773553009374,4.76952530799162,3.92824450138084
DU-D6d0S3-F0d09-Vc30d0,D6d0S3-F0d09-Vc30d0-MJ004-K07_DU,Split.D6d0S3-F0d09-Vc30d0-MJ004-K07_DU,Point.39,6.0,3,0.09,30.0,J004,07_DU,46.7095393128522,18.435205430544,32.5356614398901,4.8941477337743,4.0984100402292
DU-D6d0S3-F0d09-Vc30d0,D6d0S3-F0d09-Vc30d0-MJ005-K08_DU,Split.D6d0S3-F0d09-Vc30d0-MJ005-K08_DU,Point.40,6.0,3,0.09,30.0,J005,08_DU,51.1625168462149,22.8881829639067,31.5808241099063,5.08767191266272,4.29613911965407
DU-D6d0S3-F0d09-Vc30d0,D6d0S3-F0d09-Vc30d0-MJ006-K08_DU,Split.D6d0S3-F0d09-Vc30d0-MJ006-K08_DU,Point.66,6.0,3,0.09,30.0,J006,08_DU,48.0799133028377,19.8055794205295,24.4966105624824,5.03723540252672,4.20647486909172
DU-D6d0S3-F0d09-Vc30d0,D6d0S3-F0d09-Vc30d0-MJ007-K09_DU,Split.D6d0S3-F0d09-Vc30d0-MJ007-K09_DU,Point.23,6.0,3,0.09,30.0,J007,09_DU,39.9864978577949,11.7121639754867,24.730740875797,4.42646251316997,3.78169876924484
DU-D6d0S3-F0d09-Vc30d0,D6d0S3-F0d09-Vc30d0-MJ008-K09_DU,Split.D6d0S3-F0d09-Vc30d0-MJ008-K09_DU,Point.28,6.0,3,0.09,30.0,J008,09_DU,40.813013735359,12.5386798530508,27.0774682600267,4.63819486094027,3.74658929466616
DU-D6d0S3-F0d09-Vc30d0,D6d0S3-F0d09-Vc30d0-MJ009-K10_DU,Split.D6d0S3-F0d09-Vc30d0-MJ009-K10_DU,Point.23,6.0,3,0.09,30.0,J009,10_DU,47.3484366665673,19.0741027842591,24.9931011827366,5.09791290414086,4.13131407897646
DU-D6d0S3-F0d09-Vc30d0,D6d0S3-F0d09-Vc30d0-MJ010-K10_DU,Split.D6d0S3-F0d09-Vc30d0-MJ010-K10_DU,Point.24,6.0,3,0.09,30.0,J010,10_DU,45.1501605422076,16.8782309732007,26.8629182841446,5.10786256420307,4.08132787924415

File: Data/Catia_output_csv/IB_SD_DU-D6d0S3-F0d09-Vc45d0_CATPart_analiza_delaminacije.csv
Body,Sketch,Fill,Point,Promjer,Sx,Posmak,Brzina_rezanja,Uzorak,Mjerenje,Fill_Povrsina,Split_povrsina,Opseg_delminacije,MaxD,AvgD
DU-D6d0S3-F0d09-Vc45d0,D6d0S3-F0d09-Vc45d0-MJ001-K06_DU,Split.D6d0S3-F0d09-Vc45d0-MJ001-K06_DU,Point.356,6.0,3,0.09,45.0,J001,06_DU,43.4336872668145,15.1593533845064,24.3442896959536,4.60583766738736,3.92142102514385
DU-D6d0S3-F0d09-Vc45d0,D6d0S3-F0d09-Vc45d0-MJ002-K06_DU,Split.D6d0S3-F0d09-Vc45d0-MJ002-K06_DU,Point.213,6.0,3,0.09,45.0,J002,06_DU,46.5531765416988,18.2788426593906,43.0983190684582,5.11743627172294,4.04273348070056
DU-D6d0S3-F0d09-Vc45d0,D6d0S3-F0d09-Vc45d0-MJ003-K07_DU,Split.D6d0S3-F0d09-Vc45d0-MJ003-K07_DU,Point.508,6.0,3,0.09,45.0,J003,07_DU,42.8248714954384,14.5505376131303,24.613634432995,4.88335272473063,3.9482166791499
DU-D6d0S3-F0d09-Vc45d0,D6d0S3-F0d09-Vc45d0-MJ004-K07_DU,Split.D6d0S3-F0d09-Vc45d0-MJ004-K07_DU,Point.8,6.0,3,0.09,45.0,J004,07_DU,48.2049259140618,19.9305920317537,27.8320644638821,4.86472715970538,4.06274730724042
DU-D6d0S3-F0d09-Vc45d0,D6d0S3-F0d09-Vc45d0-MJ005-K08_DU,Split.D6d0S3-F0d09-Vc45d0-MJ005-K08_DU,Point.13,6.0,3,0.09,45.0,J005,08_DU,47.3742790658388,19.0999451835306,27.1483019050069,4.91509830978029,4.09912680886417
DU-D6d0S3-F0d09-Vc45d0,D6d0S3-F0d09-Vc45d0-MJ006-K08_DU,Split.D6d0S3-F0d09-Vc45d0-MJ006-K08_DU,Point.11,6.0,3,0.09,45.0,J006,08_DU,48.1781069274789,19.9037730451708,31.1101557092673,5.31031939287715,4.18438855091409
DU-D6d0S3-F0d09-Vc45d0,D6d0S3-F0d09-Vc45d0-MJ007-K09_DU,Split.D6d0S3-F0d09-Vc45d0-MJ007-K09_DU,Point.49,6.0,3,0.09,45.0,J007,09_DU,41.1596755917071,12.8853417093989,24.0654683540788,4.66874442905631,3.82916899625386
DU-D6d0S3-F0d09-Vc45d0,D6d0S3-F0d09-Vc45d0-MJ008-K09_DU,Split.D6d0S3-F0d09-Vc45d0-MJ008-K09_DU,Point.8,6.0,3,0.09,45.0,J008,09_DU,45.1596603801732,16.8853264978651,29.0996789911455,4.90025407009322,4.07003405519247
DU-D6d0S3-F0d09-Vc45d0,D6d0S3-F0d09-Vc45d0-MJ009-K10_DU,Split.D6d0S3-F0d09-Vc45d0-MJ009-K10_DU,Point.12,6.0,3,0.09,45.0,J009,10_DU,48.1329123975931,19.858578515285,28.1704470767328,4.84928423855932,4.05878419468203
DU-D6d0S3-F0d09-Vc45d0,D6d0S3-F0d09-Vc45d0-MJ010-K10_DU,Split.D6d0S3-F0d09-Vc45d0-MJ010-K10_DU,Point.4,6.0,3,0.09,45.0,J010,10_DU,45.6935477164681,17.41921383416,28.9324230201478,5.03418481149661,4.09127854663811

File: Data/Catia_output_csv/IB_SD_DU-D6d0S3-F0d09-Vc60d0_CATPart_analiza_delaminacije.csv
Body,Sketch,Fill,Point,Promjer,Sx,Posmak,Brzina_rezanja,Uzorak,Mjerenje,Fill_Povrsina,Split_povrsina,Opseg_delminacije,MaxD,AvgD
DU-D6d0S3-F0d09-Vc60d0,D6d0S3-F0d09-Vc60d0-MJ001-K06_DU,Split.D6d0S3-F0d09-Vc60d0-MJ001-K06_DU,Point.60,6.0,3,0.09,60.0,J001,06_DU,47.4793209565656,19.2049870742574,50.972288283628,5.29326618293257,4.06246394608004
DU-D6d0S3-F0d09-Vc60d0,D6d0S3-F0d09-Vc60d0-MJ002-K06_DU,Split.D6d0S3-F0d09-Vc60d0-MJ002-K06_DU,Point.30,6.0,3,0.09,60.0,J002,06_DU,45.5261282883417,17.2517944060336,52.4448785146603,4.96797139617073,4.03743895289456
DU-D6d0S3-F0d09-Vc60d0,D6d0S3-F0d09-Vc60d0-MJ003-K07_DU,Split.D6d0S3-F0d09-Vc60d0-MJ003-K07_DU,Point.244,6.0,3,0.09,60.0,J003,07_DU,45.5941744666535,17.3198405843454,43.0803456137705,4.85762866521003,3.97087131696484
DU-D6d0S3-F0d09-Vc60d0,D6d0S3-F0d09-Vc60d0-MJ004-K07_DU,Split.D6d0S3-F0d09-Vc60d0-MJ004-K07_DU,Point.9,6.0,3,0.09,60.0,J004,07_DU,46.769560205201,18.4952263228928,28.3972843293711,5.10781438589338,4.02832232484661
DU-D6d0S3-F0d09-Vc60d0,D6d0S3-F0d09-Vc60d0-MJ005-K08_DU,Split.D6d0S3-F0d09-Vc60d0-MJ005-K08_DU,Point.36,6.0,3,0.09,60.0,J005,08_DU,50.0010856048348,21.7267517225267,28.5563228182332,4.92827240388024,4.15611863704107
DU-D6d0S3-F0d09-Vc60d0,D6d0S3-F0d09-Vc60d0-MJ006-K08_DU,Split.D6d0S3-F0d09-Vc60d0-MJ006-K08_DU,Point.27,6.0,3,0.09,60.0,J006,08_DU,50.136706034071,21.8623721517628,29.0593129377368,5.27026889195197,4.23263683593867
DU-D6d0S3-F0d09-Vc60d0,D6d0S3-F0d09-Vc60d0-MJ007-K09_DU,Split.D6d0S3-F0d09-Vc60d0-MJ007-K09_DU,Point.26,6.0,3,0.09,60.0,J007,09_DU,42.6805905843481,14.4062567020399,28.7543224898093,4.88963705938872,3.96605387944321
DU-D6d0S3-F0d09-Vc60d0,D6d0S3-F0d09-Vc60d0-MJ008-K09_DU,Split.D6d0S3-F0d09-Vc60d0-MJ008-K09_DU,Point.25,6.0,3,0.09,60.0,J008,09_DU,43.598509562591,15.3241756802828,26.2229236130257,5.02675579125878,3.97179856852705
DU-D6d0S3-F0d09-Vc60d0,D6d0S3-F0d09-Vc60d0-MJ009-K10_DU,Split.D6d0S3-F0d09-Vc60d0-MJ009-K10_DU,Point.24,6.0,3,0.09,60.0,J009,10_DU,49.7639049416737,21.4895710593656,28.5237728437146,5.03157532426532,4.25893687581134
DU-D6d0S3-F0d09-Vc60d0,D6d0S3-F0d09-Vc60d0-MJ010-K10_DU,Split.D6d0S3-F0d09-Vc60d0-MJ010-K10_DU,Point.4,6.0,3,0.09,60.0,J010,10_DU,49.1839148382482,20.90958095594,27.1277463614351,4.69741946096508,4.21929285584636

File: Data/Catia_output_csv/IB_SD_DU-D6d0S3-F0d12-Vc15d0_CATPart_analiza_delaminacije.csv
Body,Sketch,Fill,Point,Promjer,Sx,Posmak,Brzina_rezanja,Uzorak,Mjerenje,Fill_Povrsina,Split_povrsina,Opseg_delminacije,MaxD,AvgD
DU-D6d0S3-F0d12-Vc15d0,D6d0S3-F0d12-Vc15d0-MJ001-K06_DU,Split.D6d0S3-F0d12-Vc15d0-MJ001-K06_DU,Point.202,6.0,3,0.12,15.0,J001,06_DU,46.766515104977,18.4921812226689,25.6542738544547,4.71722921803604,4.06149143975082
DU-D6d0S3-F0d12-Vc15d0,D6d0S3-F0d12-Vc15d0-MJ002-K06_DU,Split.D6d0S3-F0d12-Vc15d0-MJ002-K06_DU,Point.90,6.0,3,0.12,15.0,J002,06_DU,47.816122425321,19.5417885430129,40.6960671489536,5.2930817476437,4.0824982883959
DU-D6d0S3-F0d12-Vc15d0,D6d0S3-F0d12-Vc15d0-MJ003-K07_DU,Split.D6d0S3-F0d12-Vc15d0-MJ003-K07_DU,Point.169,6.0,3,0.12,15.0,J003,07_DU,47.2356968677724,18.9613629854642,27.6289148567508,4.87379769154551,4.05808133097687
DU-D6d0S3-F0d12-Vc15d0,D6d0S3-F0d12-Vc15d0-MJ004-K07_DU,Split.D6d0S3-F0d12-Vc15d0-MJ004-K07_DU,Point.78,6.0,3,0.12,15.0,J004,07_DU,49.0963622506714,20.8220283683633,34.1227002560997,4.97708382814562,4.11700081976124
DU-D6d0S3-F0d12-Vc15d0,D6d0S3-F0d12-Vc15d0-MJ005-K08_DU,Split.D6d0S3-F0d12-Vc15d0-MJ005-K08_DU,Point.28,6.0,3,0.12,15.0,J005,08_DU,51.7514181383428,23.4770842560347,27.4644404509512,4.8714620184577,4.17983716428095
DU-D6d0S3-F0d12-Vc15d0,D6d0S3-F0d12-Vc15d0-MJ006-K08_DU,Split.D6d0S3-F0d12-Vc15d0-MJ006-K08_DU,Point.12,6.0,3,0.12,15.0,J006,08_DU,51.8561743415061,23.581840459198,29.858971470483,4.96226337551979,4.23137729510911
DU-D6d0S3-F0d12-Vc15d0,D6d0S3-F0d12-Vc15d0-MJ007-K09_DU,Split.D6d0S3-F0d12-Vc15d0-MJ007-K09_DU,Point.24,6.0,3,0.12,15.0,J007,09_DU,42.8003297079434,14.5259958256353,29.7887675752983,5.4510720840078,3.92636041487905
DU-D6d0S3-F0d12-Vc15d0,D6d0S3-F0d12-Vc15d0-MJ008-K09_DU,Split.D6d0S3-F0d12-Vc15d0-MJ008-K09_DU,Point.3,6.0,3,0.12,15.0,J008,09_DU,42.204408350557,13.9300744682489,28.2797300660171,4.85752194239957,3.93092269525057
DU-D6d0S3-F0d12-Vc15d0,D6d0S3-F0d12-Vc15d0-MJ009-K10_DU,Split.D6d0S3-F0d12-Vc15d0-MJ009-K10_DU,Point.16,6.0,3,0.12,15.0,J009,10_DU,49.3104304787175,21.0360965964094,27.3852795873725,5.16003602486811,4.2952400546166
DU-D6d0S3-F0d12-Vc15d0,D6d0S3-F0d12-Vc15d0-MJ010-K10_DU,Split.D6d0S3-F0d12-Vc15d0-MJ010-K10_DU,Point.45,6.0,3,0.12,15.0,J010,10_DU,47.8347022332148,19.5603683509066,30.9409163429547,5.49490335353431,4.26831320280705

File: Data/Catia_output_csv/IB_SD_DU-D6d0S3-F0d12-Vc30d0_CATPart_analiza_delaminacije.csv
Body,Sketch,Fill,Point,Promjer,Sx,Posmak,Brzina_rezanja,Uzorak,Mjerenje,Fill_Povrsina,Split_povrsina,Opseg_delminacije,MaxD,AvgD
DU-D6d0S3-F0d12-Vc30d0,D6d0S3-F0d12-Vc30d0-MJ001-K06_DU,Split.D6d0S3-F0d12-Vc30d0-MJ001-K06_DU,Point.88,6.0,3,0.12,30.0,J001,06_DU,48.7700880520323,20.4957541697243,37.4870234525919,5.18515940015133,4.08066515865496
DU-D6d0S3-F0d12-Vc30d0,D6d0S3-F0d12-Vc30d0-MJ002-K06_DU,Split.D6d0S3-F0d12-Vc30d0-MJ002-K06_DU,Point.138,6.0,3,0.12,30.0,J002,06_DU,47.4789899694811,19.204656087173,51.1640284870062,5.09488280850414,4.17731888487584
DU-D6d0S3-F0d12-Vc30d0,D6d0S3-F0d12-Vc30d0-MJ003-K07_DU,Split.D6d0S3-F0d12-Vc30d0-MJ003-K07_DU,Point.177,6.0,3,0.12,30.0,J003,07_DU,45.6861019815084,17.4117680992002,26.5160434904136,4.91748939584418,4.03786759740948
DU-D6d0S3-F0d12-Vc30d0,D6d0S3-F0d12-Vc30d0-MJ004-K07_DU,Split.D6d0S3-F0d12-Vc30d0-MJ004-K07_DU,Point.45,6.0,3,0.12,30.0,J004,07_DU,45.201590179679,16.9272562973709,28.7896322592548,4.92488426121675,4.00162609073092
DU-D6d0S3-F0d12-Vc30d0,D6d0S3-F0d12-Vc30d0-MJ005-K08_DU,Split.D6d0S3-F0d12-Vc30d0-MJ005-K08_DU,Point.11,6.0,3,0.12,30.0,J005,08_DU,50.5054399321007,22.2311060497926,31.8998840732236,5.21319598831292,4.26809770519307
DU-D6d0S3-F0d12-Vc30d0,D6d0S3-F0d12-Vc30d0-MJ006-K08_DU,Split.D6d0S3-F0d12-Vc30d0-MJ006-K08_DU,Point.38,6.0,3,0.12,30.0,J006,08_DU,51.7553210399948,23.4809871576867,33.1326408811266,5.54181710174131,4.28205507525802
DU-D6d0S3-F0d12-Vc30d0,D6d0S3-F0d12-Vc30d0-MJ007-K09_DU,Split.D6d0S3-F0d12-Vc30d0-MJ007-K09_DU,Point.11,6.0,3,0.12,30.0,J007,09_DU,46.1226092651984,17.8482753828903,30.1610562234364,5.01494813552437,4.0586946515442
DU-D6d0S3-F0d12-Vc30d0,D6d0S3-F0d12-Vc30d0-MJ008-K09_DU,Split.D6d0S3-F0d12-Vc30d0-MJ008-K09_DU,Point.3,6.0,3,0.12,30.0,J008,09_DU,43.0755157030251,14.801181820717,27.146759079062,4.60072159126761,3.86207702785225
DU-D6d0S3-F0d12-Vc30d0,D6d0S3-F0d12-Vc30d0-MJ009-K10_DU,Split.D6d0S3-F0d12-Vc30d0-MJ009-K10_DU,Point.34,6.0,3,0.12,30.0,J009,10_DU,49.822422129231,21.5480882469228,29.2093547602985,5.35502389575171,4.2849768880464
DU-D6d0S3-F0d12-Vc30d0,D6d0S3-F0d12-Vc30d0-MJ010-K10_DU,Split.D6d0S3-F0d12-Vc30d0-MJ010-K10_DU,Point.28,6.0,3,0.12,30.0,J010,10_DU,49.939638273489,21.6653043911808,29.2338168491444,5.26410880644547,4.27617422894524

File: Data/Catia_output_csv/IB_SD_DU-D6d0S3-F0d12-Vc45d0_CATPart_analiza_delaminacije.csv
Body,Sketch,Fill,Point,Promjer,Sx,Posmak,Brzina_rezanja,Uzorak,Mjerenje,Fill_Povrsina,Split_povrsina,Opseg_delminacije,MaxD,AvgD
DU-D6d0S3-F0d12-Vc45d0,D6d0S3-F0d12-Vc45d0-MJ001-K06_DU,Split.D6d0S3-F0d12-Vc45d0-MJ001-K06_DU,Point.138,6.0,3,0.12,45.0,J001,06_DU,44.8083920177948,16.5340581354867,26.1375550082499,4.82762527919343,4.01322205180233
DU-D6d0S3-F0d12-Vc45d0,D6d0S3-F0d12-Vc45d0-MJ002-K06_DU,Split.D6d0S3-F0d12-Vc45d0-MJ002-K06_DU,Point.165,6.0,3,0.12,45.0,J002,06_DU,45.848242608568,17.5739087262599,26.4778002484286,4.88654381009503,4.04812706703207
DU-D6d0S3-F0d12-Vc45d0,D6d0S3-F0d12-Vc45d0-MJ003-K07_DU,Split.D6d0S3-F0d12-Vc45d0-MJ003-K07_DU,Point.175,6.0,3,0.12,45.0,J003,07_DU,46.0808754999321,17.806541617624,27.0336321117355,5.17816308262846,3.99225108619031
DU-D6d0S3-F0d12-Vc45d0,D6d0S3-F0d12-Vc45d0-MJ004-K07_DU,Split.D6d0S3-F0d12-Vc45d0-MJ004-K07_DU,Point.44,6.0,3,0.12,45.0,J004,07_DU,45.0975781580261,16.823244275718,28.1771244727819,4.78596978690443,4.04039531679738
DU-D6d0S3-F0d12-Vc45d0,D6d0S3-F0d12-Vc45d0-MJ005-K08_DU,Split.D6d0S3-F0d12-Vc45d0-MJ005-K08_DU,Point.38,6.0,3,0.12,45.0,J005,08_DU,53.690738863181,25.4164049808728,33.5771570507478,5.43829784023851,4.38681477070331
DU-D6d0S3-F0d12-Vc45d0,D6d0S3-F0d12-Vc45d0-MJ006-K08_DU,Split.D6d0S3-F0d12-Vc45d0-MJ006-K08_DU,Point.18,6.0,3,0.12,45.0,J006,08_DU,47.0045957486244,18.7302618663162,29.8374292047199,5.1162818575525,4.13255790899038
DU-D6d0S3-F0d12-Vc45d0,D6d0S3-F0d12-Vc45d0-MJ007-K09_DU,Split.D6d0S3-F0d12-Vc45d0-MJ007-K09_DU,Point.26,6.0,3,0.12,45.0,J007,09_DU,44.3481641175134,16.0738302352053,27.0643992300766,4.89479544176721,4.02993944337048
DU-D6d0S3-F0d12-Vc45d0,D6d0S3-F0d12-Vc45d0-MJ008-K09_DU,Split.D6d0S3-F0d12-Vc45d0-MJ008-K09_DU,Point.6,6.0,3,0.12,45.0,J008,09_DU,44.2499129502658,15.9769874374462,25.8726489436095,4.78160000363825,4.0123570793142
DU-D6d0S3-F0d12-Vc45d0,D6d0S3-F0d12-Vc45d0-MJ009-K10_DU,Split.D6d0S3-F0d12-Vc45d0-MJ009-K10_DU,Point.26,6.0,3,0.12,45.0,J009,10_DU,46.5175095432708,18.2431756609627,29.0497249672447,5.04003337302799,4.22921660645008
DU-D6d0S3-F0d12-Vc45d0,D6d0S3-F0d12-Vc45d0-MJ010-K10_DU,Split.D6d0S3-F0d12-Vc45d0-MJ010-K10_DU,Point.10,6.0,3,0.12,45.0,J010,10_DU,47.3960453492113,19.1217114669031,29.3223926814674,5.66094739613383,4.12344680930987

File: Data/Catia_output_csv/IB_SD_DU-D6d0S3-F0d12-Vc60d0_CATPart_analiza_delaminacije.csv
Body,Sketch,Fill,Point,Promjer,Sx,Posmak,Brzina_rezanja,Uzorak,Mjerenje,Fill_Povrsina,Split_povrsina,Opseg_delminacije,MaxD,AvgD
DU-D6d0S3-F0d12-Vc60d0,D6d0S3-F0d12-Vc60d0-MJ001-K06_DU,Split.D6d0S3-F0d12-Vc60d0-MJ001-K06_DU,Point.139,6.0,3,0.12,60.0,J001,06_DU,44.2408764944688,15.9665426121606,26.2673982364206,4.79710971618575,3.99294796503897
DU-D6d0S3-F0d12-Vc60d0,D6d0S3-F0d12-Vc60d0-MJ002-K06_DU,Split.D6d0S3-F0d12-Vc60d0-MJ002-K06_DU,Point.175,6.0,3,0.12,60.0,J002,06_DU,46.3750417338101,18.1007078515019,25.4233477517896,4.69140592639344,4.02587114917697
DU-D6d0S3-F0d12-Vc60d0,D6d0S3-F0d12-Vc60d0-MJ003-K07_DU,Split.D6d0S3-F0d12-Vc60d0-MJ003-K07_DU,Point.163,6.0,3,0.12,60.0,J003,07_DU,42.2556677503116,13.9813338680034,25.1583933640729,4.91436798334741,3.89495612770253
DU-D6d0S3-F0d12-Vc60d0,D6d0S3-F0d12-Vc60d0-MJ004-K07_DU,Split.D6d0S3-F0d12-Vc60d0-MJ004-K07_DU,Point.40,6.0,3,0.12,60.0,J004,07_DU,46.3590001839251,18.084666301617,29.9820985447687,4.81270996182883,4.06340897611175
DU-D6d0S3-F0d12-Vc60d0,D6d0S3-F0d12-Vc60d0-MJ005-K08_DU,Split.D6d0S3-F0d12-Vc60d0-MJ005-K08_DU,Point.23,6.0,3,0.12,60.0,J005,08_DU,47.702440317096,19.4281064347878,27.9418080768499,4.98256605559276,4.12891744536003
DU-D6d0S3-F0d12-Vc60d0,D6d0S3-F0d12-Vc60d0-MJ006-K08_DU,Split.D6d0S3-F0d12-Vc60d0-MJ006-K08_DU,Point.7,6.0,3,0.12,60.0,J006,08_DU,43.940564554815,15.6662306725068,29.4637591773249,5.20452587208506,4.00351997449346
DU-D6d0S3-F0d12-Vc60d0,D6d0S3-F0d12-Vc60d0-MJ007-K09_DU,Split.D6d0S3-F0d12-Vc60d0-MJ007-K09_DU,Point.25,6.0,3,0.12,60.0,J007,09_DU,43.429462071992,15.1551281896838,26.1360007772347,4.7594093543729,4.02391622930356
DU-D6d0S3-F0d12-Vc60d0,D6d0S3-F0d12-Vc60d0-MJ008-K09_DU,Split.D6d0S3-F0d12-Vc60d0-MJ008-K09_DU,Point.3,6.0,3,0.12,60.0,J008,09_DU,43.4093521898966,15.1350183075885,26.9814664454782,4.83206172543402,3.95949576297933
DU-D6d0S3-F0d12-Vc60d0,D6d0S3-F0d12-Vc60d0-MJ009-K10_DU,Split.D6d0S3-F0d12-Vc60d0-MJ009-K10_DU,Point.20,6.0,3,0.12,60.0,J009,10_DU,47.5443135275159,19.2699796452078,28.1326071447495,5.02282659592291,4.20564268812515
DU-D6d0S3-F0d12-Vc60d0,D6d0S3-F0d12-Vc60d0-MJ010-K10_DU,Split.D6d0S3-F0d12-Vc60d0-MJ010-K10_DU,Point.5,6.0,3,0.12,60.0,J010,10_DU,47.518263515561,19.2439296332528,27.3352926728338,5.07985994290079,4.24831802605623

File: Data/Catia_output_csv/IB_SD_DU-D6d0S4-F0d03-Vc15d0_CATPart_analiza_delaminacije.csv
Body,Sketch,Fill,Point,Promjer,Sx,Posmak,Brzina_rezanja,Uzorak,Mjerenje,Fill_Povrsina,Split_povrsina,Opseg_delminacije,MaxD,AvgD
DU-D6d0S4-F0d03-Vc15d0,D6d0S4-F0d03-Vc15d0-MJ001-K11_DU,Split.D6d0S4-F0d03-Vc15d0-MJ001-K11_DU,Point.283,6.0,4,0.03,15.0,J001,11_DU,40.6873642674953,12.4130303851872,23.3338605737533,4.3654031877258,3.79794380284111
DU-D6d0S4-F0d03-Vc15d0,D6d0S4-F0d03-Vc15d0-MJ002-K11_DU,Split.D6d0S4-F0d03-Vc15d0-MJ002-K11_DU,Point.212,6.0,4,0.03,15.0,J002,11_DU,43.820617101401,15.5462832190929,26.6436436655011,5.01630481928499,4.02962924075823
DU-D6d0S4-F0d03-Vc15d0,D6d0S4-F0d03-Vc15d0-MJ003-K12_DU,Split.D6d0S4-F0d03-Vc15d0-MJ003-K12_DU,Point.263,6.0,4,0.03,15.0,J003,12_DU,43.5658033225963,15.2914694402881,25.1185287167625,4.52004693587455,3.94064178697081
DU-D6d0S4-F0d03-Vc15d0,D6d0S4-F0d03-Vc15d0-MJ004-K12_DU,Split.D6d0S4-F0d03-Vc15d0-MJ004-K12_DU,Point.19,6.0,4,0.03,15.0,J004,12_DU,46.0534055305737,17.7790716482656,29.5466785107107,4.81624496752888,4.01953870840644
DU-D6d0S4-F0d03-Vc15d0,D6d0S4-F0d03-Vc15d0-MJ005-K13_DU,Split.D6d0S4-F0d03-Vc15d0-MJ005-K13_DU,Point.21,6.0,4,0.03,15.0,J005,13_DU,50.8971066983501,22.622772816042,32.9806512981235,5.00119081522458,4.17785099057634
DU-D6d0S4-F0d03-Vc15d0,D6d0S4-F0d03-Vc15d0-MJ006-K13_DU,Split.D6d0S4-F0d03-Vc15d0-MJ006-K13_DU,Point.55,6.0,4,0.03,15.0,J006,13_DU,47.5125714264537,19.2382375441456,36.2900860730519,5.42528239197268,4.12246419986081
DU-D6d0S4-F0d03-Vc15d0,D6d0S4-F0d03-Vc15d0-MJ007-K14_DU,Split.D6d0S4-F0d03-Vc15d0-MJ007-K14_DU,Point.6,6.0,4,0.03,15.0,J007,14_DU,40.5806381733921,12.306304291084,27.0796471529101,4.45599953821277,3.79390179917626
DU-D6d0S4-F0d03-Vc15d0,D6d0S4-F0d03-Vc15d0-MJ008-K14_DU,Split.D6d0S4-F0d03-Vc15d0-MJ008-K14_DU,Point.17,6.0,4,0.03,15.0,J008,14_DU,40.8684047926438,12.5940709103357,28.0426270994708,4.45546154244587,3.85451391083165
DU-D6d0S4-F0d03-Vc15d0,D6d0S4-F0d03-Vc15d0-MJ009-K15_DU,Split.D6d0S4-F0d03-Vc15d0-MJ009-K15_DU,Point.6,6.0,4,0.03,15.0,J009,15_DU,44.2778980576351,16.003564175327,26.7300615846799,4.94849179268995,3.99527845299785
DU-D6d0S4-F0d03-Vc15d0,D6d0S4-F0d03-Vc15d0-MJ010-K15_DU,Split.D6d0S4-F0d03-Vc15d0-MJ010-K15_DU,Point.51,6.0,4,0.03,15.0,J010,15_DU,44.7177060004604,16.4433721181523,25.2461727170196,4.78694007927187,4.01600618835365

File: Data/Catia_output_csv/IB_SD_DU-D6d0S4-F0d03-Vc30d0_CATPart_analiza_delaminacije.csv
Body,Sketch,Fill,Point,Promjer,Sx,Posmak,Brzina_rezanja,Uzorak,Mjerenje,Fill_Povrsina,Split_povrsina,Opseg_delminacije,MaxD,AvgD
DU-D6d0S4-F0d03-Vc30d0,D6d0S4-F0d03-Vc30d0-MJ001-K11_DU,Split.D6d0S4-F0d03-Vc30d0-MJ001-K11_DU,Point.21,6.0,4,0.03,30.0,J001,11_DU,45.3969270866715,17.1225932043633,47.9681138595527,4.93426885311284,3.97172377041787
DU-D6d0S4-F0d03-Vc30d0,D6d0S4-F0d03-Vc30d0-MJ002-K11_DU,Split.D6d0S4-F0d03-Vc30d0-MJ002-K11_DU,Point.45,6.0,4,0.03,30.0,J002,11_DU,45.3781925105264,17.1038586282183,46.6968122804039,5.72661526558966,4.06572868343366
DU-D6d0S4-F0d03-Vc30d0,D6d0S4-F0d03-Vc30d0-MJ003-K12_DU,Split.D6d0S4-F0d03-Vc30d0-MJ003-K12_DU,Point.205,6.0,4,0.03,30.0,J003,12_DU,47.8717835554883,19.5974496731802,25.7448197283158,4.5649778164156,4.096346816399
DU-D6d0S4-F0d03-Vc30d0,D6d0S4-F0d03-Vc30d0-MJ004-K12_DU,Split.D6d0S4-F0d03-Vc30d0-MJ004-K12_DU,Point.80,6.0,4,0.03,30.0,J004,12_DU,50.5258441185485,22.2515102362404,26.9361900922292,4.90353680327956,4.34306825410632
DU-D6d0S4-F0d03-Vc30d0,D6d0S4-F0d03-Vc30d0-MJ005-K13_DU,Split.D6d0S4-F0d03-Vc30d0-MJ005-K13_DU,Point.14,6.0,4,0.03,30.0,J005,13_DU,48.5716621970401,20.297328314732,32.2012760780057,5.31823162102392,4.20736366214032
DU-D6d0S4-F0d03-Vc30d0,D6d0S4-F0d03-Vc30d0-MJ006-K13_DU,Split.D6d0S4-F0d03-Vc30d0-MJ006-K13_DU,Point.45,6.0,4,0.03,30.0,J006,13_DU,48.95973662088,20.6854027385719,28.1257955159428,4.96361464126021,4.13906524758141
DU-D6d0S4-F0d03-Vc30d0,D6d0S4-F0d03-Vc30d0-MJ007-K14_DU,Split.D6d0S4-F0d03-Vc30d0-MJ007-K14_DU,Point.39,6.0,4,0.03,30.0,J007,14_DU,39.8004286968124,11.5260948145043,26.2037633514539,4.32104244248873,3.74808563883637
DU-D6d0S4-F0d03-Vc30d0,D6d0S4-F0d03-Vc30d0-MJ008-K14_DU,Split.D6d0S4-F0d03-Vc30d0-MJ008-K14_DU,Point.14,6.0,4,0.03,30.0,J008,14_DU,41.0619388447893,12.7876049624811,27.9809720480604,4.92988435094354,3.84004129013056
DU-D6d0S4-F0d03-Vc30d0,D6d0S4-F0d03-Vc30d0-MJ009-K15_DU,Split.D6d0S4-F0d03-Vc30d0-MJ009-K15_DU,Point.8,6.0,4,0.03,30.0,J009,15_DU,45.6554552611289,17.3811213788208,25.7936112006885,4.71925824547816,4.06688753431361
DU-D6d0S4-F0d03-Vc30d0,D6d0S4-F0d03-Vc30d0-MJ010-K15_DU,Split.D6d0S4-F0d03-Vc30d0-MJ010-K15_DU,Point.6,6.0,4,0.03,30.0,J010,15_DU,44.3526877097212,16.0868706402639,28.6554101021455,5.0438556246821,4.03803987092649

File: Data/Catia_output_csv/IB_SD_DU-D6d0S4-F0d03-Vc45d0_CATPart_analiza_delaminacije.csv
Body,Sketch,Fill,Point,Promjer,Sx,Posmak,Brzina_rezanja,Uzorak,Mjerenje,Fill_Povrsina,Split_povrsina,Opseg_delminacije,MaxD,AvgD
DU-D6d0S4-F0d03-Vc45d0,D6d0S4-F0d03-Vc45d0-MJ001-K11_DU,Split.D6d0S4-F0d03-Vc45d0-MJ001-K11_DU,Point.130,6.0,4,0.03,45.0,J001,11_DU,45.6439731811781,17.3696392988699,41.5296012384767,6.41570777802237,4.19855229294511
DU-D6d0S4-F0d03-Vc45d0,D6d0S4-F0d03-Vc45d0-MJ002-K11_DU,Split.D6d0S4-F0d03-Vc45d0-MJ002-K11_DU,Point.34,6.0,4,0.03,45.0,J002,11_DU,46.1566426726559,17.8823087903478,46.0439718772297,5.22927700477161,4.08413235064689
DU-D6d0S4-F0d03-Vc45d0,D6d0S4-F0d03-Vc45d0-MJ003-K12_DU,Split.D6d0S4-F0d03-Vc45d0-MJ003-K12_DU,Point.193,6.0,4,0.03,45.0,J003,12_DU,48.7637785693345,20.4894446870263,22.0559380497583,4.68716085238901,4.08344057751232
DU-D6d0S4-F0d03-Vc45d0,D6d0S4-F0d03-Vc45d0-MJ004-K12_DU,Split.D6d0S4-F0d03-Vc45d0-MJ004-K12_DU,Point.99,6.0,4,0.03,45.0,J004,12_DU,50.9661044760752,22.691770593767,22.3883728998067,4.82140709589853,4.2352137612756
DU-D6d0S4-F0d03-Vc45d0,D6d0S4-F0d03-Vc45d0-MJ005-K13_DU,Split.D6d0S4-F0d03-Vc45d0-MJ005-K13_DU,Point.9,6.0,4,0.03,45.0,J005,13_DU,47.0186564014096,18.7443225191015,26.7286327078371,4.90046705821123,4.13577762387893
DU-D6d0S4-F0d03-Vc45d0,D6d0S4-F0d03-Vc45d0-MJ006-K13_DU,Split.D6d0S4-F0d03-Vc45d0-MJ006-K13_DU,Point.39,6.0,4,0.03,45.0,J006,13_DU,44.387100515764,16.1127666334559,28.2979218481076,4.99952212577214,3.99571983143312
DU-D6d0S4-F0d03-Vc45d0,D6d0S4-F0d03-Vc45d0-MJ007-K14_DU,Split.D6d0S4-F0d03-Vc45d0-MJ007-K14_DU,Point.24,6.0,4,0.03,45.0,J007,14_DU,42.2360113786167,13.9620753205943,26.4890805328011,4.62589205166907,3.87513208264633
DU-D6d0S4-F0d03-Vc45d0,D6d0S4-F0d03-Vc45d0-MJ008-K14_DU,Split.D6d0S4-F0d03-Vc45d0-MJ008-K14_DU,Point.14,6.0,4,0.03,45.0,J008,14_DU,44.3024619047681,16.0281280224599,26.7558981079173,4.78396263614047,4.0658477967421
DU-D6d0S4-F0d03-Vc45d0,D6d0S4-F0d03-Vc45d0-MJ009-K15_DU,Split.D6d0S4-F0d03-Vc45d0-MJ009-K15_DU,Point.11,6.0,4,0.03,45.0,J009,15_DU,46.3221880666837,18.0478541843756,26.1888938614044,4.68919467060868,4.18497550477439
DU-D6d0S4-F0d03-Vc45d0,D6d0S4-F0d03-Vc45d0-MJ010-K15_DU,Split.D6d0S4-F0d03-Vc45d0-MJ010-K15_DU,Point.20,6.0,4,0.03,45.0,J010,15_DU,47.6504345742924,19.3761006919842,28.4180483336148,4.88231192435912,4.14183467239725

File: Data/Catia_output_csv/IB_SD_DU-D6d0S4-F0d03-Vc60d0_CATPart_analiza_delaminacije.csv
Body,Sketch,Fill,Point,Promjer,Sx,Posmak,Brzina_rezanja,Uzorak,Mjerenje,Fill_Povrsina,Split_povrsina,Opseg_delminacije,MaxD,AvgD
DU-D6d0S4-F0d03-Vc60d0,D6d0S4-F0d03-Vc60d0-MJ001-K11_DU,Split.D6d0S4-F0d03-Vc60d0-MJ001-K11_DU,Point.54,6.0,4,0.03,60.0,J001,11_DU,47.146223705341,18.8718898230328,52.0557414451468,5.0904690184033,4.04193635719104
DU-D6d0S4-F0d03-Vc60d0,D6d0S4-F0d03-Vc60d0-MJ002-K11_DU,Split.D6d0S4-F0d03-Vc60d0-MJ002-K11_DU,Point.65,6.0,4,0.03,60.0,J002,11_DU,45.3309309640776,17.0565970817695,48.6054259046601,4.94800971466294,3.96469726211282
DU-D6d0S4-F0d03-Vc60d0,D6d0S4-F0d03-Vc60d0-MJ003-K12_DU,Split.D6d0S4-F0d03-Vc60d0-MJ003-K12_DU,Point.343,6.0,4,0.03,60.0,J003,12_DU,47.4120026789552,19.137668796647,25.9701539211179,4.87450268311823,4.06686831291651
DU-D6d0S4-F0d03-Vc60d0,D6d0S4-F0d03-Vc60d0-MJ004-K12_DU,Split.D6d0S4-F0d03-Vc60d0-MJ004-K12_DU,Point.68,6.0,4,0.03,60.0,J004,12_DU,52.1896079964136,23.9152741141054,32.598956507875,5.16756439310523,4.27704469950412
DU-D6d0S4-F0d03-Vc60d0,D6d0S4-F0d03-Vc60d0-MJ005-K13_DU,Split.D6d0S4-F0d03-Vc60d0-MJ005-K13_DU,Point.10,6.0,4,0.03,60.0,J005,13_DU,49.8543231966405,21.5799893143324,31.9338844429449,5.86558682158319,4.33296764539184
DU-D6d0S4-F0d03-Vc60d0,D6d0S4-F0d03-Vc60d0-MJ006-K13_DU,Split.D6d0S4-F0d03-Vc60d0-MJ006-K13_DU,Point.28,6.0,4,0.03,60.0,J006,13_DU,48.4195575799866,20.1452236976785,26.3998139578707,4.74109823185761,4.06681575933388
DU-D6d0S4-F0d03-Vc60d0,D6d0S4-F0d03-Vc60d0-MJ008-K14_DU,Split.D6d0S4-F0d03-Vc60d0-MJ008-K14_DU,Point.32,6.0,4,0.03,60.0,J008,14_DU,43.7312885888793,15.4569547065712,28.7591930754391,5.35428697505657,4.04701036999305
DU-D6d0S4-F0d03-Vc60d0,D6d0S4-F0d03-Vc60d0-MJ009-K15_DU,Split.D6d0S4-F0d03-Vc60d0-MJ009-K15_DU,Point.10,6.0,4,0.03,60.0,J009,15_DU,47.0656838917604,18.7913500094523,28.5851693851981,5.11179905640817,4.15920731803732
DU-D6d0S4-F0d03-Vc60d0,D6d0S4-F0d03-Vc60d0-MJ010-K15_DU,Split.D6d0S4-F0d03-Vc60d0-MJ010-K15_DU,Point.17,6.0,4,0.03,60.0,J010,15_DU,45.8103612198569,17.5360273375488,28.9300329928604,4.78910066177477,4.16195528682356
