Repository: DomagojLP1/Diplomski_rad_RBF

File: Data/Catia_output_csv/IB_SD_DU-D6d0S4-F0d06-Vc15d0_CATPart_analiza_delaminacije.csv
Body,Sketch,Fill,Point,Promjer,Sx,Posmak,Brzina_rezanja,Uzorak,Mjerenje,Fill_Povrsina,Split_povrsina,Opseg_delminacije,MaxD,AvgD
DU-D6d0S4-F0d06-Vc15d0,D6d0S4-F0d06-Vc15d0-MJ001-K11_DU,Split.D6d0S4-F0d06-Vc15d0-MJ001-K11_DU,Point.806,6.0,4,0.06,15.0,J001,11_DU,40.2955168930778,12.0211830107696,21.7692337295158,4.31405665629805,3.72065266644161
DU-D6d0S4-F0d06-Vc15d0,D6d0S4-F0d06-Vc15d0-MJ002-K11_DU,Split.D6d0S4-F0d06-Vc15d0-MJ002-K11_DU,Point.1004,6.0,4,0.06,15.0,J002,11_DU,43.437615763848,15.1632818815399,20.2030996920459,4.63884946685964,3.93143655291595
DU-D6d0S4-F0d06-Vc15d0,D6d0S4-F0d06-Vc15d0-MJ003-K12_DU,Split.D6d0S4-F0d06-Vc15d0-MJ003-K12_DU,Point.1523,6.0,4,0.06,15.0,J003,12_DU,50.0880764800471,21.813742597739,24.7309215875925,4.6095186221586,4.14783138681841
DU-D6d0S4-F0d06-Vc15d0,D6d0S4-F0d06-Vc15d0-MJ004-K12_DU,Split.D6d0S4-F0d06-Vc15d0-MJ004-K12_DU,Point.17,6.0,4,0.06,15.0,J004,12_DU,47.1626335459145,18.8882996636063,30.6297300712126,5.03436195801816,4.0892098422918
DU-D6d0S4-F0d06-Vc15d0,D6d0S4-F0d06-Vc15d0-MJ005-K13_DU,Split.D6d0S4-F0d06-Vc15d0-MJ005-K13_DU,Point.10,6.0,4,0.06,15.0,J005,13_DU,45.2784238008013,17.0040899184932,27.3310910846499,4.82837435498427,4.0173762557438
DU-D6d0S4-F0d06-Vc15d0,D6d0S4-F0d06-Vc15d0-MJ006-K13_DU,Split.D6d0S4-F0d06-Vc15d0-MJ006-K13_DU,Point.12,6.0,4,0.06,15.0,J006,13_DU,49.5780923900731,21.303758507765,29.1497825134841,5.15238798806994,4.21115296162724
DU-D6d0S4-F0d06-Vc15d0,D6d0S4-F0d06-Vc15d0-MJ007-K14_DU,Split.D6d0S4-F0d06-Vc15d0-MJ007-K14_DU,Point.13,6.0,4,0.06,15.0,J007,14_DU,40.7832699127814,12.5089360304733,25.0711296775595,4.49001995186073,3.82430785583745
DU-D6d0S4-F0d06-Vc15d0,D6d0S4-F0d06-Vc15d0-MJ008-K14_DU,Split.D6d0S4-F0d06-Vc15d0-MJ008-K14_DU,Point.17,6.0,4,0.06,15.0,J008,14_DU,42.5814670461121,14.3074326268044,26.3089667100042,4.73435283547486,3.89368730870158
DU-D6d0S4-F0d06-Vc15d0,D6d0S4-F0d06-Vc15d0-MJ009-K15_DU,Split.D6d0S4-F0d06-Vc15d0-MJ009-K15_DU,Point.23,6.0,4,0.06,15.0,J009,15_DU,47.4228507535106,19.1485168712025,27.9046125536424,4.67137803083659,4.08976164908395
DU-D6d0S4-F0d06-Vc15d0,D6d0S4-F0d06-Vc15d0-MJ010-K15_DU,Split.D6d0S4-F0d06-Vc15d0-MJ010-K15_DU,Point.9,6.0,4,0.06,15.0,J010,15_DU,43.1361361272096,14.8618022449014,26.9592489828519,5.04989495834728,3.96496988279881

File: Data/Catia_output_csv/IB_SD_DU-D6d0S4-F0d06-Vc30d0_CATPart_analiza_delaminacije.csv
Body,Sketch,Fill,Point,Promjer,Sx,Posmak,Brzina_rezanja,Uzorak,Mjerenje,Fill_Povrsina,Split_povrsina,Opseg_delminacije,MaxD,AvgD
DU-D6d0S4-F0d06-Vc30d0,D6d0S4-F0d06-Vc30d0-MJ001-K11_DU,Split.D6d0S4-F0d06-Vc30d0-MJ001-K11_DU,Point.744,6.0,4,0.06,30.0,J001,11_DU,45.6579976901316,17.3836638078235,25.063609591956,4.56420598890043,4.03941773276306
DU-D6d0S4-F0d06-Vc30d0,D6d0S4-F0d06-Vc30d0-MJ002-K11_DU,Split.D6d0S4-F0d06-Vc30d0-MJ002-K11_DU,Point.611,6.0,4,0.06,30.0,J002,11_DU,43.9506516178329,15.6763177355248,25.3929753652115,4.71817360949073,3.98057910991111
DU-D6d0S4-F0d06-Vc30d0,D6d0S4-F0d06-Vc30d0-MJ003-K12_DU,Split.D6d0S4-F0d06-Vc30d0-MJ003-K12_DU,Point.2209,6.0,4,0.06,30.0,J003,12_DU,48.1539892656051,19.879655383297,25.8649145053109,4.75209178013159,4.17467293704848
DU-D6d0S4-F0d06-Vc30d0,D6d0S4-F0d06-Vc30d0-MJ004-K12_DU,Split.D6d0S4-F0d06-Vc30d0-MJ004-K12_DU,Point.41,6.0,4,0.06,30.0,J004,12_DU,49.3879174222501,21.1135835399419,29.4607927242055,4.84845680030914,4.1278302412943
DU-D6d0S4-F0d06-Vc30d0,D6d0S4-F0d06-Vc30d0-MJ005-K13_DU,Split.D6d0S4-F0d06-Vc30d0-MJ005-K13_DU,Point.24,6.0,4,0.06,30.0,J005,13_DU,48.8658512676422,20.591517385334,30.4510172607238,5.39078481453802,4.29887331821438
DU-D6d0S4-F0d06-Vc30d0,D6d0S4-F0d06-Vc30d0-MJ006-K13_DU,Split.D6d0S4-F0d06-Vc30d0-MJ006-K13_DU,Point.9,6.0,4,0.06,30.0,J006,13_DU,48.4755857156088,20.2012518333006,26.9068773866948,4.88084648610493,4.12924990687706
DU-D6d0S4-F0d06-Vc30d0,D6d0S4-F0d06-Vc30d0-MJ007-K14_DU,Split.D6d0S4-F0d06-Vc30d0-MJ007-K14_DU,Point.18,6.0,4,0.06,30.0,J007,14_DU,39.73256814688,11.5131095748684,25.4156914026214,4.36409170789409,3.79926933540873
DU-D6d0S4-F0d06-Vc30d0,D6d0S4-F0d06-Vc30d0-MJ008-K14_DU,Split.D6d0S4-F0d06-Vc30d0-MJ008-K14_DU,Point.17,6.0,4,0.06,30.0,J008,14_DU,43.7299243399933,15.4555904576852,26.1681367967891,5.03712505455003,4.00061529686115
DU-D6d0S4-F0d06-Vc30d0,D6d0S4-F0d06-Vc30d0-MJ009-K15_DU,Split.D6d0S4-F0d06-Vc30d0-MJ009-K15_DU,Point.4,6.0,4,0.06,30.0,J009,15_DU,46.0649748729057,17.7906409905975,27.0410162140629,4.69615599475289,3.98090403582445
DU-D6d0S4-F0d06-Vc30d0,D6d0S4-F0d06-Vc30d0-MJ010-K15_DU,Split.D6d0S4-F0d06-Vc30d0-MJ010-K15_DU,Point.19,6.0,4,0.06,30.0,J010,15_DU,47.0364418025396,18.7621079202315,26.8550810064649,4.80957230252426,4.02657815661879

File: Data/Catia_output_csv/IB_SD_DU-D6d0S4-F0d06-Vc45d0_CATPart_analiza_delaminacije.csv
Body,Sketch,Fill,Point,Promjer,Sx,Posmak,Brzina_rezanja,Uzorak,Mjerenje,Fill_Povrsina,Split_povrsina,Opseg_delminacije,MaxD,AvgD
DU-D6d0S4-F0d06-Vc45d0,D6d0S4-F0d06-Vc45d0-MJ001-K11_DU,Split.D6d0S4-F0d06-Vc45d0-MJ001-K11_DU,Point.974,6.0,4,0.06,45.0,J001,11_DU,44.0951440889169,15.8208102066088,24.052731198335,4.68914299475245,3.9469367198072
DU-D6d0S4-F0d06-Vc45d0,D6d0S4-F0d06-Vc45d0-MJ002-K11_DU,Split.D6d0S4-F0d06-Vc45d0-MJ002-K11_DU,Point.1197,6.0,4,0.06,45.0,J002,11_DU,43.2077115687403,14.9333776864322,24.1923555649156,4.83016136105298,3.84018972229583
DU-D6d0S4-F0d06-Vc45d0,D6d0S4-F0d06-Vc45d0-MJ003-K12_DU,Split.D6d0S4-F0d06-Vc45d0-MJ003-K12_DU,Point.1693,6.0,4,0.06,45.0,J003,12_DU,47.4350117923809,19.1606779100728,23.0980423128348,4.45254146735678,4.01783628502767
DU-D6d0S4-F0d06-Vc45d0,D6d0S4-F0d06-Vc45d0-MJ004-K12_DU,Split.D6d0S4-F0d06-Vc45d0-MJ004-K12_DU,Point.36,6.0,4,0.06,45.0,J004,12_DU,49.7079780566833,21.4336441743752,27.3986389516391,4.77288841758274,4.09914357249287
DU-D6d0S4-F0d06-Vc45d0,D6d0S4-F0d06-Vc45d0-MJ005-K13_DU,Split.D6d0S4-F0d06-Vc45d0-MJ005-K13_DU,Point.35,6.0,4,0.06,45.0,J005,13_DU,55.5265373137823,27.2522034314742,36.1691940785821,6.50913080020593,4.54886297148334
DU-D6d0S4-F0d06-Vc45d0,D6d0S4-F0d06-Vc45d0-MJ006-K13_DU,Split.D6d0S4-F0d06-Vc45d0-MJ006-K13_DU,Point.12,6.0,4,0.06,45.0,J006,13_DU,47.0085337055419,18.7341998232338,27.8402427048202,4.75630249415554,4.08904631818583
DU-D6d0S4-F0d06-Vc45d0,D6d0S4-F0d06-Vc45d0-MJ007-K14_DU,Split.D6d0S4-F0d06-Vc45d0-MJ007-K14_DU,Point.3,6.0,4,0.06,45.0,J007,14_DU,44.676487380705,16.4021534983969,27.6587803132095,5.09892095306211,4.04941786967379
DU-D6d0S4-F0d06-Vc45d0,D6d0S4-F0d06-Vc45d0-MJ008-K14_DU,Split.D6d0S4-F0d06-Vc45d0-MJ008-K14_DU,Point.22,6.0,4,0.06,45.0,J008,14_DU,44.7355957507014,16.4612618683932,26.2098598357962,4.81042519623212,4.04198939633251
DU-D6d0S4-F0d06-Vc45d0,D6d0S4-F0d06-Vc45d0-MJ009-K15_DU,Split.D6d0S4-F0d06-Vc45d0-MJ009-K15_DU,Point.8,6.0,4,0.06,45.0,J009,15_DU,45.225910401537,16.9515765192288,26.7231489710447,4.69513332035219,4.06064954635234
DU-D6d0S4-F0d06-Vc45d0,D6d0S4-F0d06-Vc45d0-MJ010-K15_DU,Split.D6d0S4-F0d06-Vc45d0-MJ010-K15_DU,Point.4,6.0,4,0.06,45.0,J010,15_DU,45.8192779696145,17.5463974206927,27.6604254159164,4.91407041650774,4.02679037880279

File: Data/Catia_output_csv/IB_SD_DU-D6d0S4-F0d06-Vc60d0_CATPart_analiza_delaminacije.csv
Body,Sketch,Fill,Point,Promjer,Sx,Posmak,Brzina_rezanja,Uzorak,Mjerenje,Fill_Povrsina,Split_povrsina,Opseg_delminacije,MaxD,AvgD
DU-D6d0S4-F0d06-Vc60d0,D6d0S4-F0d06-Vc60d0-MJ001-K11_DU,Split.D6d0S4-F0d06-Vc60d0-MJ001-K11_DU,Point.885,6.0,4,0.06,60.0,J001,11_DU,44.5360692207928,16.2617353384847,22.5919263766989,4.75874713311714,3.95702490688829
DU-D6d0S4-F0d06-Vc60d0,D6d0S4-F0d06-Vc60d0-MJ002-K11_DU,Split.D6d0S4-F0d06-Vc60d0-MJ002-K11_DU,Point.973,6.0,4,0.06,60.0,J002,11_DU,45.0507542506839,16.7764203683758,22.042713036547,4.62089504230225,4.04199947885668
DU-D6d0S4-F0d06-Vc60d0,D6d0S4-F0d06-Vc60d0-MJ003-K12_DU,Split.D6d0S4-F0d06-Vc60d0-MJ003-K12_DU,Point.208,6.0,4,0.06,60.0,J003,12_DU,41.3562728575503,13.0819389752422,24.6236325364304,4.56052562052685,3.88871400958463
DU-D6d0S4-F0d06-Vc60d0,D6d0S4-F0d06-Vc60d0-MJ004-K12_DU,Split.D6d0S4-F0d06-Vc60d0-MJ004-K12_DU,Point.13,6.0,4,0.06,60.0,J004,12_DU,47.5128678489667,19.2385339666586,29.4986125540292,5.26501347284479,4.11152209864201
DU-D6d0S4-F0d06-Vc60d0,D6d0S4-F0d06-Vc60d0-MJ005-K13_DU,Split.D6d0S4-F0d06-Vc60d0-MJ005-K13_DU,Point.9,6.0,4,0.06,60.0,J005,13_DU,46.877443723943,18.6031098416348,27.6260304344102,5.11982865866135,4.07322424262915
DU-D6d0S4-F0d06-Vc60d0,D6d0S4-F0d06-Vc60d0-MJ006-K13_DU,Split.D6d0S4-F0d06-Vc60d0-MJ006-K13_DU,Point.35,6.0,4,0.06,60.0,J006,13_DU,48.0630616888965,19.7887278065883,30.4148962023393,5.10466826472155,4.0964700496231
DU-D6d0S4-F0d06-Vc60d0,D6d0S4-F0d06-Vc60d0-MJ007-K14_DU,Split.D6d0S4-F0d06-Vc60d0-MJ007-K14_DU,Point.21,6.0,4,0.06,60.0,J007,14_DU,42.3385748455426,14.0642409632344,25.4541820804306,4.34405024700265,3.82411585799445
DU-D6d0S4-F0d06-Vc60d0,D6d0S4-F0d06-Vc60d0-MJ008-K14_DU,Split.D6d0S4-F0d06-Vc60d0-MJ008-K14_DU,Point.5,6.0,4,0.06,60.0,J008,14_DU,42.4142647847317,14.1399309024236,25.6685588269852,4.99894358340422,3.83327316639424
DU-D6d0S4-F0d06-Vc60d0,D6d0S4-F0d06-Vc60d0-MJ009-K15_DU,Split.D6d0S4-F0d06-Vc60d0-MJ009-K15_DU,Point.18,6.0,4,0.06,60.0,J009,15_DU,48.2158976566434,19.9415637743353,28.0713697521282,4.94401048061951,4.19894381854607
DU-D6d0S4-F0d06-Vc60d0,D6d0S4-F0d06-Vc60d0-MJ010-K15_DU,Split.D6d0S4-F0d06-Vc60d0-MJ010-K15_DU,Point.4,6.0,4,0.06,60.0,J010,15_DU,47.1628457658194,18.8885118835113,27.4595424401751,4.94090062294469,4.0184271082181

File: Data/Catia_output_csv/IB_SD_DU-D6d0S4-F0d09-Vc15d0_CATPart_analiza_delaminacije.csv
Body,Sketch,Fill,Point,Promjer,Sx,Posmak,Brzina_rezanja,Uzorak,Mjerenje,Fill_Povrsina,Split_povrsina,Opseg_delminacije,MaxD,AvgD
DU-D6d0S4-F0d09-Vc15d0,D6d0S4-F0d09-Vc15d0-MJ001-K11_DU,Split.D6d0S4-F0d09-Vc15d0-MJ001-K11_DU,Point.121,6.0,4,0.09,15.0,J001,11_DU,46.7454744048754,18.4711405225673,27.0538539848777,5.13611423370594,4.08553612619762
DU-D6d0S4-F0d09-Vc15d0,D6d0S4-F0d09-Vc15d0-MJ002-K11_DU,Split.D6d0S4-F0d09-Vc15d0-MJ002-K11_DU,Point.135,6.0,4,0.09,15.0,J002,11_DU,45.6758119296844,17.4014780473763,26.1277860212038,5.02148176532772,4.08493504765608
DU-D6d0S4-F0d09-Vc15d0,D6d0S4-F0d09-Vc15d0-MJ003-K12_DU,Split.D6d0S4-F0d09-Vc15d0-MJ003-K12_DU,Point.168,6.0,4,0.09,15.0,J003,12_DU,49.337207686116,21.0628738038079,27.054465260806,4.70175523556576,4.17538427523566
DU-D6d0S4-F0d09-Vc15d0,D6d0S4-F0d09-Vc15d0-MJ004-K12_DU,Split.D6d0S4-F0d09-Vc15d0-MJ004-K12_DU,Point.23,6.0,4,0.09,15.0,J004,12_DU,51.4867220415333,23.2123881592252,37.7349854966516,6.50796104661941,4.30477745342707
DU-D6d0S4-F0d09-Vc15d0,D6d0S4-F0d09-Vc15d0-MJ005-K13_DU,Split.D6d0S4-F0d09-Vc15d0-MJ005-K13_DU,Point.46,6.0,4,0.09,15.0,J005,13_DU,48.5316558174264,20.2573219351182,33.7184454350774,5.38788027610847,4.14262003102717
DU-D6d0S4-F0d09-Vc15d0,D6d0S4-F0d09-Vc15d0-MJ006-K13_DU,Split.D6d0S4-F0d09-Vc15d0-MJ006-K13_DU,Point.12,6.0,4,0.09,15.0,J006,13_DU,52.5414746192661,24.267140736958,33.5862867110061,5.12258208566897,4.25001035007327
DU-D6d0S4-F0d09-Vc15d0,D6d0S4-F0d09-Vc15d0-MJ007-K14_DU,Split.D6d0S4-F0d09-Vc15d0-MJ007-K14_DU,Point.18,6.0,4,0.09,15.0,J007,14_DU,46.9135927167512,18.6392588344431,26.9105461081268,5.07616685199161,4.12131841327608
DU-D6d0S4-F0d09-Vc15d0,D6d0S4-F0d09-Vc15d0-MJ008-K14_DU,Split.D6d0S4-F0d09-Vc15d0-MJ008-K14_DU,Point.20,6.0,4,0.09,15.0,J008,14_DU,46.4703988570104,18.1960649747022,27.9804407344468,4.97579703561751,4.01726072576357
DU-D6d0S4-F0d09-Vc15d0,D6d0S4-F0d09-Vc15d0-MJ009-K15_DU,Split.D6d0S4-F0d09-Vc15d0-MJ009-K15_DU,Point.18,6.0,4,0.09,15.0,J009,15_DU,43.5538017409419,15.2794678586337,25.5437563251964,4.65903594935336,3.93415507397893
DU-D6d0S4-F0d09-Vc15d0,D6d0S4-F0d09-Vc15d0-MJ010-K15_DU,Split.D6d0S4-F0d09-Vc15d0-MJ010-K15_DU,Point.5,6.0,4,0.09,15.0,J010,15_DU,48.2377156149446,19.9633817326365,26.7645458942896,4.879899337926,4.16059513366914

File: Data/Catia_output_csv/IB_SD_DU-D6d0S4-F0d09-Vc30d0_CATPart_analiza_delaminacije.csv
Body,Sketch,Fill,Point,Promjer,Sx,Posmak,Brzina_rezanja,Uzorak,Mjerenje,Fill_Povrsina,Split_povrsina,Opseg_delminacije,MaxD,AvgD
DU-D6d0S4-F0d09-Vc30d0,D6d0S4-F0d09-Vc30d0-MJ001-K11_DU,Split.D6d0S4-F0d09-Vc30d0-MJ001-K11_DU,Point.58,6.0,4,0.09,30.0,J001,11_DU,54.7236435522719,26.4493096699638,42.312767227612,5.41958205750769,4.42642149655003
DU-D6d0S4-F0d09-Vc30d0,D6d0S4-F0d09-Vc30d0-MJ002-K11_DU,Split.D6d0S4-F0d09-Vc30d0-MJ002-K11_DU,Point.142,6.0,4,0.09,30.0,J002,11_DU,49.2735360093859,20.9992021270777,26.4707066387391,5.19425222423116,4.23096306329935
DU-D6d0S4-F0d09-Vc30d0,D6d0S4-F0d09-Vc30d0-MJ003-K12_DU,Split.D6d0S4-F0d09-Vc30d0-MJ003-K12_DU,Point.194,6.0,4,0.09,30.0,J003,12_DU,50.2177514610839,21.9434175787757,26.4500488322466,4.83361353174958,4.14682875638263
DU-D6d0S4-F0d09-Vc30d0,D6d0S4-F0d09-Vc30d0-MJ004-K12_DU,Split.D6d0S4-F0d09-Vc30d0-MJ004-K12_DU,Point.14,6.0,4,0.09,30.0,J004,12_DU,48.3432707464587,20.0689368641506,27.8490292514134,4.82765119982351,4.04375999742764
DU-D6d0S4-F0d09-Vc30d0,D6d0S4-F0d09-Vc30d0-MJ005-K13_DU,Split.D6d0S4-F0d09-Vc30d0-MJ005-K13_DU,Point.17,6.0,4,0.09,30.0,J005,13_DU,47.5218628462626,19.2475289639544,28.2660064515767,4.88554156455216,4.12836902379586
DU-D6d0S4-F0d09-Vc30d0,D6d0S4-F0d09-Vc30d0-MJ006-K13_DU,Split.D6d0S4-F0d09-Vc30d0-MJ006-K13_DU,Point.12,6.0,4,0.09,30.0,J006,13_DU,47.1455993184807,18.8712654361725,29.5717848777265,5.00181031526538,4.17469644458299
DU-D6d0S4-F0d09-Vc30d0,D6d0S4-F0d09-Vc30d0-MJ007-K14_DU,Split.D6d0S4-F0d09-Vc30d0-MJ007-K14_DU,Point.22,6.0,4,0.09,30.0,J007,14_DU,44.3875207941961,16.1131869118879,27.3881556191142,4.98479559286365,4.07500259026336
DU-D6d0S4-F0d09-Vc30d0,D6d0S4-F0d09-Vc30d0-MJ008-K14_DU,Split.D6d0S4-F0d09-Vc30d0-MJ008-K14_DU,Point.23,6.0,4,0.09,30.0,J008,14_DU,47.5164621321775,19.2421282498694,29.3885162440796,5.01060102117439,4.11929000316176
DU-D6d0S4-F0d09-Vc30d0,D6d0S4-F0d09-Vc30d0-MJ009-K15_DU,Split.D6d0S4-F0d09-Vc30d0-MJ009-K15_DU,Point.25,6.0,4,0.09,30.0,J009,15_DU,42.6501754303418,14.3758415480337,27.0283318663136,4.63427886885043,3.92128708485401
DU-D6d0S4-F0d09-Vc30d0,D6d0S4-F0d09-Vc30d0-MJ010-K15_DU,Split.D6d0S4-F0d09-Vc30d0-MJ010-K15_DU,Point.7,6.0,4,0.09,30.0,J010,15_DU,45.1483440122959,16.8740101299878,28.2586270697649,4.86595321777501,4.00479623294886

File: Data/Catia_output_csv/IB_SD_DU-D6d0S4-F0d09-Vc45d0_CATPart_analiza_delaminacije.csv
Body,Sketch,Fill,Point,Promjer,Sx,Posmak,Brzina_rezanja,Uzorak,Mjerenje,Fill_Povrsina,Split_povrsina,Opseg_delminacije,MaxD,AvgD
DU-D6d0S4-F0d09-Vc45d0,D6d0S4-F0d09-Vc45d0-MJ001-K11_DU,Split.D6d0S4-F0d09-Vc45d0-MJ001-K11_DU,Point.9,6.0,4,0.09,45.0,J001,11_DU,53.087525592679,24.8131917103708,37.3786937644431,5.43051551386493,4.41298843699242
DU-D6d0S4-F0d09-Vc45d0,D6d0S4-F0d09-Vc45d0-MJ002-K11_DU,Split.D6d0S4-F0d09-Vc45d0-MJ002-K11_DU,Point.18,6.0,4,0.09,45.0,J002,11_DU,55.4803279043602,27.2059940220521,41.494976744277,5.90100595998922,4.5015805077615
DU-D6d0S4-F0d09-Vc45d0,D6d0S4-F0d09-Vc45d0-MJ003-K12_DU,Split.D6d0S4-F0d09-Vc45d0-MJ003-K12_DU,Point.154,6.0,4,0.09,45.0,J003,12_DU,46.3552703890719,18.0809365067638,26.4391472043604,4.75284408430355,4.09109053195133
DU-D6d0S4-F0d09-Vc45d0,D6d0S4-F0d09-Vc45d0-MJ004-K12_DU,Split.D6d0S4-F0d09-Vc45d0-MJ004-K12_DU,Point.44,6.0,4,0.09,45.0,J004,12_DU,54.4246131305989,26.1502792482907,30.8354038534355,5.31237845459262,4.46810153392179
DU-D6d0S4-F0d09-Vc45d0,D6d0S4-F0d09-Vc45d0-MJ005-K13_DU,Split.D6d0S4-F0d09-Vc45d0-MJ005-K13_DU,Point.8,6.0,4,0.09,45.0,J005,13_DU,49.1119205302147,20.8375866479065,31.4122253319381,5.59856200710877,4.08252059525588
DU-D6d0S4-F0d09-Vc45d0,D6d0S4-F0d09-Vc45d0-MJ006-K13_DU,Split.D6d0S4-F0d09-Vc45d0-MJ006-K13_DU,Point.25,6.0,4,0.09,45.0,J006,13_DU,48.3546756328653,20.0803417505572,27.2453730728135,5.10780619482515,4.10759021963012
DU-D6d0S4-F0d09-Vc45d0,D6d0S4-F0d09-Vc45d0-MJ007-K14_DU,Split.D6d0S4-F0d09-Vc45d0-MJ007-K14_DU,Point.4,6.0,4,0.09,45.0,J007,14_DU,48.7069682817489,20.4326343994407,28.0085652771777,4.9767128772165,4.25955260025721
DU-D6d0S4-F0d09-Vc45d0,D6d0S4-F0d09-Vc45d0-MJ008-K14_DU,Split.D6d0S4-F0d09-Vc45d0-MJ008-K14_DU,Point.21,6.0,4,0.09,45.0,J008,14_DU,45.7278975521051,17.453563669797,29.0078934670406,4.92931098127458,4.02786296697093
DU-D6d0S4-F0d09-Vc45d0,D6d0S4-F0d09-Vc45d0-MJ009-K15_DU,Split.D6d0S4-F0d09-Vc45d0-MJ009-K15_DU,Point.4,6.0,4,0.09,45.0,J009,15_DU,46.7496918012146,18.4753579189065,31.4061723968324,5.0768404251291,4.03949615620705
DU-D6d0S4-F0d09-Vc45d0,D6d0S4-F0d09-Vc45d0-MJ010-K15_DU,Split.D6d0S4-F0d09-Vc45d0-MJ010-K15_DU,Point.4,6.0,4,0.09,45.0,J010,15_DU,44.2746171418404,16.0002832595323,27.9806122113607,4.81539935820576,3.93127296260114

File: Data/Catia_output_csv/IB_SD_DU-D6d0S4-F0d09-Vc60d0_CATPart_analiza_delaminacije.csv
Body,Sketch,Fill,Point,Promjer,Sx,Posmak,Brzina_rezanja,Uzorak,Mjerenje,Fill_Povrsina,Split_povrsina,Opseg_delminacije,MaxD,AvgD
DU-D6d0S4-F0d09-Vc60d0,D6d0S4-F0d09-Vc60d0-MJ001-K11_DU,Split.D6d0S4-F0d09-Vc60d0-MJ001-K11_DU,Point.45,6.0,4,0.09,60.0,J001,11_DU,52.6976818970017,24.4233480146936,42.0605979719134,5.77874435037768,4.38930625509028
DU-D6d0S4-F0d09-Vc60d0,D6d0S4-F0d09-Vc60d0-MJ002-K11_DU,Split.D6d0S4-F0d09-Vc60d0-MJ002-K11_DU,Point.120,6.0,4,0.09,60.0,J002,11_DU,56.4919125760346,28.2175786937265,40.9689132702569,5.63124926984307,4.51198255323844
DU-D6d0S4-F0d09-Vc60d0,D6d0S4-F0d09-Vc60d0-MJ003-K12_DU,Split.D6d0S4-F0d09-Vc60d0-MJ003-K12_DU,Point.155,6.0,4,0.09,60.0,J003,12_DU,51.5614084379409,23.2870745556328,28.3090274880541,5.36418280104957,4.3673032355011
DU-D6d0S4-F0d09-Vc60d0,D6d0S4-F0d09-Vc60d0-MJ004-K12_DU,Split.D6d0S4-F0d09-Vc60d0-MJ004-K12_DU,Point.36,6.0,4,0.09,60.0,J004,12_DU,48.0083543278989,19.7340204455908,26.4724929994424,4.71775094954946,4.08385028528907
DU-D6d0S4-F0d09-Vc60d0,D6d0S4-F0d09-Vc60d0-MJ005-K13_DU,Split.D6d0S4-F0d09-Vc60d0-MJ005-K13_DU,Point.45,6.0,4,0.09,60.0,J005,13_DU,47.2034682818183,18.9291343995102,29.0777202368955,4.99527763035373,4.08692790846
DU-D6d0S4-F0d09-Vc60d0,D6d0S4-F0d09-Vc60d0-MJ006-K13_DU,Split.D6d0S4-F0d09-Vc60d0-MJ006-K13_DU,Point.35,6.0,4,0.09,60.0,J006,13_DU,51.1055657520015,22.8312318696935,28.8216408399338,4.97938438459624,4.16099234368806
DU-D6d0S4-F0d09-Vc60d0,D6d0S4-F0d09-Vc60d0-MJ007-K14_DU,Split.D6d0S4-F0d09-Vc60d0-MJ007-K14_DU,Point.29,6.0,4,0.09,60.0,J007,14_DU,44.7478347816428,16.4735008993347,28.8566006699186,5.006372917001,3.96162230306928
DU-D6d0S4-F0d09-Vc60d0,D6d0S4-F0d09-Vc60d0-MJ008-K14_DU,Split.D6d0S4-F0d09-Vc60d0-MJ008-K14_DU,Point.12,6.0,4,0.09,60.0,J008,14_DU,45.8564431983065,17.5821093159983,28.3800855871498,4.87145670940604,4.04696188267402
DU-D6d0S4-F0d09-Vc60d0,D6d0S4-F0d09-Vc60d0-MJ009-K15_DU,Split.D6d0S4-F0d09-Vc60d0-MJ009-K15_DU,Point.17,6.0,4,0.09,60.0,J009,15_DU,43.3689671346666,15.0946332523585,26.4357065109679,4.67578001330851,3.92648676512724
DU-D6d0S4-F0d09-Vc60d0,D6d0S4-F0d09-Vc60d0-MJ010-K15_DU,Split.D6d0S4-F0d09-Vc60d0-MJ010-K15_DU,Point.16,6.0,4,0.09,60.0,J010,15_DU,47.45071990455,19.1763860222419,26.66408004991,4.76763915862635,4.0350437153497

File: Data/Catia_output_csv/IB_SD_DU-D6d0S4-F0d12-Vc15d0_CATPart_analiza_delaminacije.csv
Body,Sketch,Fill,Point,Promjer,Sx,Posmak,Brzina_rezanja,Uzorak,Mjerenje,Fill_Povrsina,Split_povrsina,Opseg_delminacije,MaxD,AvgD
DU-D6d0S4-F0d12-Vc15d0,D6d0S4-F0d12-Vc15d0-MJ001-K11_DU,Split.D6d0S4-F0d12-Vc15d0-MJ001-K11_DU,Point.45,6.0,4,0.12,15.0,J001,11_DU,44.3580644164742,16.0837305341661,39.0245965248324,4.8850469619662,3.97479448926637
DU-D6d0S4-F0d12-Vc15d0,D6d0S4-F0d12-Vc15d0-MJ002-K11_DU,Split.D6d0S4-F0d12-Vc15d0-MJ002-K11_DU,Point.41,6.0,4,0.12,15.0,J002,11_DU,48.0279012493917,19.7535673670835,75.4276704475687,5.46640294754695,4.05657825855058
DU-D6d0S4-F0d12-Vc15d0,D6d0S4-F0d12-Vc15d0-MJ003-K12_DU,Split.D6d0S4-F0d12-Vc15d0-MJ003-K12_DU,Point.485,6.0,4,0.12,15.0,J003,12_DU,48.3752457666246,20.1009118843164,27.8070454781222,5.41652398418758,4.36799480889034
DU-D6d0S4-F0d12-Vc15d0,D6d0S4-F0d12-Vc15d0-MJ004-K12_DU,Split.D6d0S4-F0d12-Vc15d0-MJ004-K12_DU,Point.38,6.0,4,0.12,15.0,J004,12_DU,49.4813191057372,21.2069852234291,29.4075884473409,5.13772723607821,4.17761760950289
DU-D6d0S4-F0d12-Vc15d0,D6d0S4-F0d12-Vc15d0-MJ005-K13_DU,Split.D6d0S4-F0d12-Vc15d0-MJ005-K13_DU,Point.31,6.0,4,0.12,15.0,J005,13_DU,47.796973712375,19.5226398300669,28.2148219614888,4.79219395226004,4.04263797224771
DU-D6d0S4-F0d12-Vc15d0,D6d0S4-F0d12-Vc15d0-MJ006-K13_DU,Split.D6d0S4-F0d12-Vc15d0-MJ006-K13_DU,Point.32,6.0,4,0.12,15.0,J006,13_DU,47.5894742754756,19.3151403931675,27.7992701207598,4.73954027454013,4.08203533012685
DU-D6d0S4-F0d12-Vc15d0,D6d0S4-F0d12-Vc15d0-MJ007-K14_DU,Split.D6d0S4-F0d12-Vc15d0-MJ007-K14_DU,Point.10,6.0,4,0.12,15.0,J007,14_DU,48.1667257190074,19.8923918366993,30.2586392409291,5.32466505472013,4.22967499504312
DU-D6d0S4-F0d12-Vc15d0,D6d0S4-F0d12-Vc15d0-MJ008-K14_DU,Split.D6d0S4-F0d12-Vc15d0-MJ008-K14_DU,Point.9,6.0,4,0.12,15.0,J008,14_DU,41.8090190742289,13.5346851919207,25.5393358983056,4.66263416174356,3.87561319109759
DU-D6d0S4-F0d12-Vc15d0,D6d0S4-F0d12-Vc15d0-MJ009-K15_DU,Split.D6d0S4-F0d12-Vc15d0-MJ009-K15_DU,Point.6,6.0,4,0.12,15.0,J009,15_DU,48.2126817841196,19.9383479018115,27.7025056239817,4.78961004824929,4.15419483246766
DU-D6d0S4-F0d12-Vc15d0,D6d0S4-F0d12-Vc15d0-MJ010-K15_DU,Split.D6d0S4-F0d12-Vc15d0-MJ010-K15_DU,Point.10,6.0,4,0.12,15.0,J010,15_DU,45.4267679968163,17.1524341145082,27.3114747350666,4.80080986300853,4.02214212977793

File: Data/Catia_output_csv/IB_SD_DU-D6d0S4-F0d12-Vc30d0_CATPart_analiza_delaminacije.csv
Body,Sketch,Fill,Point,Promjer,Sx,Posmak,Brzina_rezanja,Uzorak,Mjerenje,Fill_Povrsina,Split_povrsina,Opseg_delminacije,MaxD,AvgD
DU-D6d0S4-F0d12-Vc30d0,D6d0S4-F0d12-Vc30d0-MJ001-K11_DU,Split.D6d0S4-F0d12-Vc30d0-MJ001-K11_DU,Point.179,6.0,4,0.12,30.0,J001,11_DU,46.2552432749675,17.9809093926594,67.9081363980847,5.55610581516316,4.14864026066304
DU-D6d0S4-F0d12-Vc30d0,D6d0S4-F0d12-Vc30d0-MJ002-K11_DU,Split.D6d0S4-F0d12-Vc30d0-MJ002-K11_DU,Point.131,6.0,4,0.12,30.0,J002,11_DU,47.5423012520535,19.2679673697453,53.7730433349482,5.75156577270671,4.16197665839108
DU-D6d0S4-F0d12-Vc30d0,D6d0S4-F0d12-Vc30d0-MJ003-K12_DU,Split.D6d0S4-F0d12-Vc30d0-MJ003-K12_DU,Point.356,6.0,4,0.12,30.0,J003,12_DU,45.0283606702925,16.7540267879844,24.4751749006435,4.58587166409571,4.09000270826394
DU-D6d0S4-F0d12-Vc30d0,D6d0S4-F0d12-Vc30d0-MJ004-K12_DU,Split.D6d0S4-F0d12-Vc30d0-MJ004-K12_DU,Point.9,6.0,4,0.12,30.0,J004,12_DU,50.2050880116118,21.9307541293036,31.3211467781749,5.44054637560925,4.24478982426825
DU-D6d0S4-F0d12-Vc30d0,D6d0S4-F0d12-Vc30d0-MJ005-K13_DU,Split.D6d0S4-F0d12-Vc30d0-MJ005-K13_DU,Point.37,6.0,4,0.12,30.0,J005,13_DU,49.0936675952241,20.8193337129159,30.8179179018668,5.29037961230546,4.1809762620801
DU-D6d0S4-F0d12-Vc30d0,D6d0S4-F0d12-Vc30d0-MJ006-K13_DU,Split.D6d0S4-F0d12-Vc30d0-MJ006-K13_DU,Point.13,6.0,4,0.12,30.0,J006,13_DU,54.5571062390213,26.2827723567131,37.0418114888311,5.91457294754489,4.43753834307297
DU-D6d0S4-F0d12-Vc30d0,D6d0S4-F0d12-Vc30d0-MJ007-K14_DU,Split.D6d0S4-F0d12-Vc30d0-MJ007-K14_DU,Point.27,6.0,4,0.12,30.0,J007,14_DU,47.8128905969988,19.5385567146907,28.0804083243721,5.03690556894421,4.17682222002955
DU-D6d0S4-F0d12-Vc30d0,D6d0S4-F0d12-Vc30d0-MJ008-K14_DU,Split.D6d0S4-F0d12-Vc30d0-MJ008-K14_DU,Point.7,6.0,4,0.12,30.0,J008,14_DU,43.8236034585066,15.5492695761985,26.0534674445737,4.65307522875703,3.9763598038703
DU-D6d0S4-F0d12-Vc30d0,D6d0S4-F0d12-Vc30d0-MJ009-K15_DU,Split.D6d0S4-F0d12-Vc30d0-MJ009-K15_DU,Point.4,6.0,4,0.12,30.0,J009,15_DU,48.112000182205,19.8376662998968,26.3316090693682,4.92760763379797,4.10541295928955
DU-D6d0S4-F0d12-Vc30d0,D6d0S4-F0d12-Vc30d0-MJ010-K15_DU,Split.D6d0S4-F0d12-Vc30d0-MJ010-K15_DU,Point.3,6.0,4,0.12,30.0,J010,15_DU,42.3448682651224,14.0705343828142,25.7773615284003,4.76336958596988,3.88448959118537

File: Data/Catia_output_csv/IB_SD_DU-D6d0S4-F0d12-Vc45d0_CATPart_analiza_delaminacije.csv
Body,Sketch,Fill,Point,Promjer,Sx,Posmak,Brzina_rezanja,Uzorak,Mjerenje,Fill_Povrsina,Split_povrsina,Opseg_delminacije,MaxD,AvgD
DU-D6d0S4-F0d12-Vc45d0,D6d0S4-F0d12-Vc45d0-MJ001-K11_DU,Split.D6d0S4-F0d12-Vc45d0-MJ001-K11_DU,Point.44,6.0,4,0.12,45.0,J001,11_DU,43.2531243836914,14.9787905013833,70.0940832175928,5.18706736118716,3.92800803573414
DU-D6d0S4-F0d12-Vc45d0,D6d0S4-F0d12-Vc45d0-MJ002-K11_DU,Split.D6d0S4-F0d12-Vc45d0-MJ002-K11_DU,Point.201,6.0,4,0.12,45.0,J002,11_DU,46.4339913296676,18.1596574473594,77.9663299704137,5.36907630822219,4.02105409722234
DU-D6d0S4-F0d12-Vc45d0,D6d0S4-F0d12-Vc45d0-MJ003-K12_DU,Split.D6d0S4-F0d12-Vc45d0-MJ003-K12_DU,Point.84,6.0,4,0.12,45.0,J003,12_DU,49.8820341849276,21.6077003026195,64.4815382726523,5.34339395260018,4.19981752248948
DU-D6d0S4-F0d12-Vc45d0,D6d0S4-F0d12-Vc45d0-MJ004-K12_DU,Split.D6d0S4-F0d12-Vc45d0-MJ004-K12_DU,Point.7,6.0,4,0.12,45.0,J004,12_DU,45.1887791234069,16.9144452410988,28.549568705086,4.7746668756907,4.01914997075408
DU-D6d0S4-F0d12-Vc45d0,D6d0S4-F0d12-Vc45d0-MJ005-K13_DU,Split.D6d0S4-F0d12-Vc45d0-MJ005-K13_DU,Point.12,6.0,4,0.12,45.0,J005,13_DU,45.2633492267754,16.9890153444672,28.7971856980023,4.81074504793322,4.03329192838731
DU-D6d0S4-F0d12-Vc45d0,D6d0S4-F0d12-Vc45d0-MJ006-K13_DU,Split.D6d0S4-F0d12-Vc45d0-MJ006-K13_DU,Point.9,6.0,4,0.12,45.0,J006,13_DU,46.5246271180946,18.2502932357865,26.5011637302347,4.73247859448639,4.03562342236498
DU-D6d0S4-F0d12-Vc45d0,D6d0S4-F0d12-Vc45d0-MJ008-K14_DU,Split.D6d0S4-F0d12-Vc45d0-MJ008-K14_DU,Point.6,6.0,4,0.12,45.0,J008,14_DU,45.0026056627012,16.7282717803931,27.6519488580533,4.82669445918155,4.07196572596373
DU-D6d0S4-F0d12-Vc45d0,D6d0S4-F0d12-Vc45d0-MJ009-K15_DU,Split.D6d0S4-F0d12-Vc45d0-MJ009-K15_DU,Point.3,6.0,4,0.12,45.0,J009,15_DU,43.9991701578294,15.7248362755212,26.049470583096,4.72016401683784,3.95302659050545
DU-D6d0S4-F0d12-Vc45d0,D6d0S4-F0d12-Vc45d0-MJ010-K15_DU,Split.D6d0S4-F0d12-Vc45d0-MJ010-K15_DU,Point.24,6.0,4,0.12,45.0,J010,15_DU,45.027836959157,16.7535030768489,26.9229593890408,4.76682773317946,3.97317478664129
DU-D6d0S4-F0d12-Vc45d0,D6d0S4-F0d12-Vc45d0-MJ007-K14_DU,Split.D6d0S4-F0d12-Vc45d0-MJ007-K14_DU,Point.27,6.0,4,0.12,45.0,J007,14_DU,48.9932099726771,20.7188760903689,27.7585682811742,4.80179414466181,4.1430864228865

File: Data/Catia_output_csv/IB_SD_DU-D6d0S4-F0d12-Vc60d0_CATPart_analiza_delaminacije.csv
Body,Sketch,Fill,Point,Promjer,Sx,Posmak,Brzina_rezanja,Uzorak,Mjerenje,Fill_Povrsina,Split_povrsina,Opseg_delminacije,MaxD,AvgD
DU-D6d0S4-F0d12-Vc60d0,D6d0S4-F0d12-Vc60d0-MJ001-K11_DU,Split.D6d0S4-F0d12-Vc60d0-MJ001-K11_DU,Point.568,6.0,4,0.12,60.0,J001,11_DU,48.6667400338565,20.3924061515484,28.0691346593288,5.08372371731632,4.11925101662422
DU-D6d0S4-F0d12-Vc60d0,D6d0S4-F0d12-Vc60d0-MJ002-K11_DU,Split.D6d0S4-F0d12-Vc60d0-MJ002-K11_DU,Point.528,6.0,4,0.12,60.0,J002,11_DU,45.1233764112327,16.8490425289245,25.1778052805899,4.69564871075108,3.98967822842039
DU-D6d0S4-F0d12-Vc60d0,D6d0S4-F0d12-Vc60d0-MJ003-K12_DU,Split.D6d0S4-F0d12-Vc60d0-MJ003-K12_DU,Point.726,6.0,4,0.12,60.0,J003,12_DU,48.1818737876079,19.9075399052997,28.1183018064605,5.05220530083152,4.13982843305159
DU-D6d0S4-F0d12-Vc60d0,D6d0S4-F0d12-Vc60d0-MJ004-K12_DU,Split.D6d0S4-F0d12-Vc60d0-MJ004-K12_DU,Point.12,6.0,4,0.12,60.0,J004,12_DU,52.4985149910221,24.224181108714,33.8981804184936,5.389776072182,4.47490717314238
DU-D6d0S4-F0d12-Vc60d0,D6d0S4-F0d12-Vc60d0-MJ005-K13_DU,Split.D6d0S4-F0d12-Vc60d0-MJ005-K13_DU,Point.30,6.0,4,0.12,60.0,J005,13_DU,52.5343720776203,24.2600381953122,37.5900245985821,6.59040238248244,4.47231249549509
DU-D6d0S4-F0d12-Vc60d0,D6d0S4-F0d12-Vc60d0-MJ006-K13_DU,Split.D6d0S4-F0d12-Vc60d0-MJ006-K13_DU,Point.26,6.0,4,0.12,60.0,J006,13_DU,50.7692625513932,22.494928669085,29.9168478905726,5.19237560089016,4.28481380967222
DU-D6d0S4-F0d12-Vc60d0,D6d0S4-F0d12-Vc60d0-MJ007-K14_DU,Split.D6d0S4-F0d12-Vc60d0-MJ007-K14_DU,Point.16,6.0,4,0.12,60.0,J007,14_DU,48.5311316378162,20.256797755508,29.5166648454408,4.80342265301196,4.16846813609939
DU-D6d0S4-F0d12-Vc60d0,D6d0S4-F0d12-Vc60d0-MJ008-K14_DU,Split.D6d0S4-F0d12-Vc60d0-MJ008-K14_DU,Point.28,6.0,4,0.12,60.0,J008,14_DU,43.1452227685087,14.8708888862006,27.0719349835711,4.67090277852205,3.8716792098052
DU-D6d0S4-F0d12-Vc60d0,D6d0S4-F0d12-Vc60d0-MJ009-K15_DU,Split.D6d0S4-F0d12-Vc60d0-MJ009-K15_DU,Point.3,6.0,4,0.12,60.0,J009,15_DU,42.6814322161413,14.4070983338331,26.7877926927093,4.73415018348214,3.90339460616579
DU-D6d0S4-F0d12-Vc60d0,D6d0S4-F0d12-Vc60d0-MJ010-K15_DU,Split.D6d0S4-F0d12-Vc60d0-MJ010-K15_DU,Point.5,6.0,4,0.12,60.0,J010,15_DU,46.6472669220567,18.3729330397486,30.0534583447702,4.99732017495899,4.07732372649973
